Repository: Dr-Yehia/corrosion-rc-beam-optimizer

<!-- README.md — Corrosion RC Beam Optimizer -->

<h1 align="center">
  🏗️ Corrosion RC Beam Optimizer
</h1>
  <b>PhD Research Pipeline</b> &nbsp;—&nbsp;
  Neural Network × NSGA-III Genetic Algorithm × PySR × SHAP<br/>

Predicting the <b>Residual Flexural Capacity R(%)</b> of corroded reinforced concrete beams
---

## 📌 Overview

This repository contains the complete research pipeline for predicting the
**residual flexural capacity R(%)** of corroded reinforced concrete (RC) beams.
The study introduces a two-layer benchmarking strategy:

| Layer | Benchmark | Target R² | Reference |
|-------|-----------|------------|----------|

File: Database (1).csv (part 2 of 11)
Ã¯Â»Â¿No.,"Author, Specimen ID ",Comments,Cross-section,Test Type and Configuration,Sustained Loading (% Ultimate),Width (mm),Depth (mm),Length (mm),Test Length (mm),Side Cover to Ctr of Tension Bar (mm),Bottom Cover to Ctr of Tension Bar (mm),Top Cover to Ctr of Compression Bar (mm),Reinforcement Design,# Tensile Bars,"Diameter Tensile Bars, db,t (mm)","Tension Reinforcement Ratio, pten (%)",# Compression Bars,"Diameter Comp Bars, db,c (mm)",Longitudinal Bar Type,Tension Bar End Anchorage,Lsplice (mm),"fy Longitudinal Bars (Tensile), (MPa) ","fsu Long Bars, (MPa)","Comp Reinforcement Ratio, pcom (%)",# Stirrup Legs,Stirrup Bar Type,"Stirrup Spacing, s (mm) ","Stirrup Diameter, ds (mm)","fy,s Stirrup Bars","Stirrup Volumetric Ratio, ÃÂs",Cement Type,W/C Ratio,Max Aggregate Size (mm),Comp. Test Method,f'c (MPa),Corrosion Method,Cathode Type,"Corrosion Zone Length, Lc (mm)","Corrosion Current Density, Icorr (ÃÂ¼A/cm2)","Duration, (days)",Solution Concetration (% NaCl),Immersion Depth (mm),Wet/Dry Cyclic Ratio (days),"Mass Loss (Tensile bars), ÃÂ·m (%)","Average Sample Length, (mm)","Corrosion Penetration Depth, Xaver (mm)","Shear Span, x (mm)",Py (kN),Pmax (kN),"Mmax,exp (kNm)","Residual Capacity, R (%)",MACI (kNm),"Mmax,exp/ MACI (%)",ÃÂy (mm),ÃÂult (mm),"Elastic Stiffness, k (kN/mm)","Displacement Ductility, ÃÂ¼ÃÂ",Failure Mode,Extra Notes
60,"Mangat and Elgarf (1999a), G6_7",Both tension bars corroding simultaneously.,R,SS_FPB_MONO,0,100,150,910,860,25,25,0,ST,2,10,1.047,0,0,D,H-90,0,484.32,562.12,0,0,N/A,0,0,0,0,OPC,0.53,10,Cube,40,IC,External galvanised steel tray,910,3000,2,3.5,50,N/A,3.75,860,0.094,290,41.6,51.9,7.53,79.48,9.23,81.54,2.6,6,16,2.31,Flexural-bending (ductile),Supplemented by Elgarf (2004) Ph.D. Thesis. NaCl salt (1% by cement weight) cast in mix to improve concrete conductivity and galvanic corrosion potential. Stirrups and top steel interfered with corrosion induction so  external collars were used for shear reinforcement instead. Corrosion damage based on Faraday's Law - not experimentally measured. Concrete compressive strengths based on target not actual. Bond-slip failure/interaction reported but inconclusive with force-displacement behaviour.
61,"Mangat and Elgarf (1999a), G6_8",Both tension bars corroding simultaneously.,R,SS_FPB_MONO,0,100,150,910,860,25,25,0,ST,2,10,1.047,0,0,D,H-90,0,484.32,562.12,0,0,N/A,0,0,0,0,OPC,0.53,10,Cube,40,IC,External galvanised steel tray,910,3000,2,3.5,50,N/A,3.75,860,0.094,290,41.6,51.9,7.53,79.48,9.23,81.54,2.6,6,16,2.31,Flexural-bending (ductile),Supplemented by Elgarf (2004) Ph.D. Thesis. NaCl salt (1% by cement weight) cast in mix to improve concrete conductivity and galvanic corrosion potential. Stirrups and top steel interfered with corrosion induction so  external collars were used for shear reinforcement instead. Corrosion damage based on Faraday's Law - not experimentally measured. Concrete compressive strengths based on target not actual. Bond-slip failure/interaction reported but inconclusive with force-displacement behaviour.
62,"Mangat and Elgarf (1999a), G6_9",Both tension bars corroding simultaneously.,R,SS_FPB_MONO,0,100,150,910,860,25,25,0,ST,2,10,1.047,0,0,D,H-90,0,484.32,562.12,0,0,N/A,0,0,0,0,OPC,0.53,10,Cube,40,IC,External galvanised steel tray,910,3000,2,3.5,50,N/A,3.75,860,0.094,290,41.6,51.9,7.53,79.48,9.23,81.54,2.6,6,16,2.31,Flexural-bending (ductile),Supplemented by Elgarf (2004) Ph.D. Thesis. NaCl salt (1% by cement weight) cast in mix to improve concrete conductivity and galvanic corrosion potential. Stirrups and top steel interfered with corrosion induction so  external collars were used for shear reinforcement instead. Corrosion damage based on Faraday's Law - not experimentally measured. Concrete compressive strengths based on target not actual. Bond-slip failure/interaction reported but inconclusive with force-displacement behaviour.
63,"Mangat and Elgarf (1999a), G6_10",Both tension bars corroding simultaneously.,R,SS_FPB_MONO,0,100,150,910,860,25,25,0,ST,2,10,1.047,0,0,D,H-90,0,472.42,550.16,0,0,N/A,0,0,0,0,OPC,0.53,10,Cube,40,IC,External galvanised steel tray,910,3000,2.7,3.5,50,N/A,5,860,0.125,290,39.3,45.7,6.63,69.98,9.23,71.8,2.5,5,15.72,2,Flexural-bending (ductile),Supplemented by Elgarf (2004) Ph.D. Thesis. NaCl salt (1% by cement weight) cast in mix to improve concrete conductivity and galvanic corrosion potential. Stirrups and top steel interfered with corrosion induction so  external collars were used for shear reinforcement instead. Corrosion damage based on Faraday's Law - not experimentally measured. Concrete compressive strengths based on target not actual. Bond-slip failure/interaction reported but inconclusive with force-displacement behaviour.
64,"Mangat and Elgarf (1999a), G6_11",Both tension bars corroding simultaneously.,R,SS_FPB_MONO,0,100,150,910,860,25,25,0,ST,2,10,1.047,0,0,D,H-90,0,472.42,550.16,0,0,N/A,0,0,0,0,OPC,0.53,10,Cube,40,IC,External galvanised steel tray,910,3000,2.7,3.5,50,N/A,5,860,0.125,290,39.3,45.7,6.63,69.98,9.23,71.8,2.5,5,15.72,2,Flexural-bending (ductile),Supplemented by Elgarf (2004) Ph.D. Thesis. NaCl salt (1% by cement weight) cast in mix to improve concrete conductivity and galvanic corrosion potential. Stirrups and top steel interfered with corrosion induction so  external collars were used for shear reinforcement instead. Corrosion damage based on Faraday's Law - not experimentally measured. Concrete compressive strengths based on target not actual. Bond-slip failure/interaction reported but inconclusive with force-displacement behaviour.
65,"Mangat and Elgarf (1999a), G6_12",Both tension bars corroding simultaneously.,R,SS_FPB_MONO,0,100,150,910,860,25,25,0,ST,2,10,1.047,0,0,D,H-90,0,472.42,550.16,0,0,N/A,0,0,0,0,OPC,0.53,10,Cube,40,IC,External galvanised steel tray,910,3000,2.7,3.5,50,N/A,5,860,0.125,290,39.3,45.7,6.63,69.98,9.23,71.8,2.5,5,15.72,2,Flexural-bending (ductile),Supplemented by Elgarf (2004) Ph.D. Thesis. NaCl salt (1% by cement weight) cast in mix to improve concrete conductivity and galvanic corrosion potential. Stirrups and top steel interfered with corrosion induction so  external collars were used for shear reinforcement instead. Corrosion damage based on Faraday's Law - not experimentally measured. Concrete compressive strengths based on target not actual. Bond-slip failure/interaction reported but inconclusive with force-displacement behaviour.
66,"Mangat and Elgarf (1999a), G6_13",Both tension bars corroding simultaneously.,R,SS_FPB_MONO,0,100,150,910,860,25,25,0,ST,2,10,1.047,0,0,D,H-90,0,448.63,526.24,0,0,N/A,0,0,0,0,OPC,0.53,10,Cube,40,IC,External galvanised steel tray,910,3000,4,3.5,50,N/A,7.5,860,0.188,290,25.1,31.1,4.51,47.63,9.23,48.86,1.4,3,17.93,2.14,Flexural-bending (ductile),Supplemented by Elgarf (2004) Ph.D. Thesis. NaCl salt (1% by cement weight) cast in mix to improve concrete conductivity and galvanic corrosion potential. Stirrups and top steel interfered with corrosion induction so  external collars were used for shear reinforcement instead. Corrosion damage based on Faraday's Law - not experimentally measured. Concrete compressive strengths based on target not actual. Bond-slip failure/interaction reported but inconclusive with force-displacement behaviour.
67,"Mangat and Elgarf (1999a), G6_14",Both tension bars corroding simultaneously.,R,SS_FPB_MONO,0,100,150,910,860,25,25,0,ST,2,10,1.047,0,0,D,H-90,0,448.63,526.24,0,0,N/A,0,0,0,0,OPC,0.53,10,Cube,40,IC,External galvanised steel tray,910,3000,4,3.5,50,N/A,7.5,860,0.188,290,25.1,31.1,4.51,47.63,9.23,48.86,1.4,3,17.93,2.14,Flexural-bending (ductile),Supplemented by Elgarf (2004) Ph.D. Thesis. NaCl salt (1% by cement weight) cast in mix to improve concrete conductivity and galvanic corrosion potential. Stirrups and top steel interfered with corrosion induction so  external collars were used for shear reinforcement instead. Corrosion damage based on Faraday's Law - not experimentally measured. Concrete compressive strengths based on target not actual. Bond-slip failure/interaction reported but inconclusive with force-displacement behaviour.
68,"Mangat and Elgarf (1999a), G6_15",Both tension bars corroding simultaneously.,R,SS_FPB_MONO,0,100,150,910,860,25,25,0,ST,2,10,1.047,0,0,D,H-90,0,448.63,526.24,0,0,N/A,0,0,0,0,OPC,0.53,10,Cube,40,IC,External galvanised steel tray,910,3000,4,3.5,50,N/A,7.5,860,0.188,290,25.1,31.1,4.51,47.63,9.23,48.86,1.4,3,17.93,2.14,Flexural-bending (ductile),Supplemented by Elgarf (2004) Ph.D. Thesis. NaCl salt (1% by cement weight) cast in mix to improve concrete conductivity and galvanic corrosion potential. Stirrups and top steel interfered with corrosion induction so  external collars were used for shear reinforcement instead. Corrosion damage based on Faraday's Law - not experimentally measured. Concrete compressive strengths based on target not actual. Bond-slip failure/interaction reported but inconclusive with force-displacement behaviour.
69,"Mangat and Elgarf (1999a), G6_16",Both tension bars corroding simultaneously.,R,SS_FPB_MONO,0,100,150,910,860,25,25,0,ST,2,10,1.047,0,0,D,H-90,0,424.84,502.32,0,0,N/A,0,0,0,0,OPC,0.53,10,Cube,40,IC,External galvanised steel tray,910,3000,5.3,3.5,50,N/A,10,860,0.25,290,10.8,15.1,2.19,23.12,9.23,23.72,0.6,2.5,18,4.17,Flexural-bending (brittle),Supplemented by Elgarf (2004) Ph.D. Thesis. NaCl salt (1% by cement weight) cast in mix to improve concrete conductivity and galvanic corrosion potential. Stirrups and top steel interfered with corrosion induction so  external collars were used for shear reinforcement instead. Corrosion damage based on Faraday's Law - not experimentally measured. Concrete compressive strengths based on target not actual. Bond-slip failure/interaction reported but inconclusive with force-displacement behaviour.
70,"Mangat and Elgarf (1999a), G6_17",Both tension bars corroding simultaneously.,R,SS_FPB_MONO,0,100,150,910,860,25,25,0,ST,2,10,1.047,0,0,D,H-90,0,424.84,502.32,0,0,N/A,0,0,0,0,OPC,0.53,10,Cube,40,IC,External galvanised steel tray,910,3000,5.3,3.5,50,N/A,10,860,0.25,290,10.8,15.1,2.19,23.12,9.23,23.72,0.6,2.5,18,4.17,Flexural-bending (brittle),Supplemented by Elgarf (2004) Ph.D. Thesis. NaCl salt (1% by cement weight) cast in mix to improve concrete conductivity and galvanic corrosion potential. Stirrups and top steel interfered with corrosion induction so  external collars were used for shear reinforcement instead. Corrosion damage based on Faraday's Law - not experimentally measured. Concrete compressive strengths based on target not actual. Bond-slip failure/interaction reported but inconclusive with force-displacement behaviour.
71,"Mangat and Elgarf (1999a), G6_18",Both tension bars corroding simultaneously.,R,SS_FPB_MONO,0,100,150,910,860,25,25,0,ST,2,10,1.047,0,0,D,H-90,0,424.84,502.32,0,0,N/A,0,0,0,0,OPC,0.53,10,Cube,40,IC,External galvanised steel tray,910,3000,5.3,3.5,50,N/A,10,860,0.25,290,10.8,15.1,2.19,23.12,9.23,23.72,0.6,2.5,18,4.17,Flexural-bending (brittle),Supplemented by Elgarf (2004) Ph.D. Thesis. NaCl salt (1% by cement weight) cast in mix to improve concrete conductivity and galvanic corrosion potential. Stirrups and top steel interfered with corrosion induction so  external collars were used for shear reinforcement instead. Corrosion damage based on Faraday's Law - not experimentally measured. Concrete compressive strengths based on target not actual. Bond-slip failure/interaction reported but inconclusive with force-displacement behaviour.
72,"Mangat and Elgarf (1999a), G7_1",Both tension bars corroding simultaneously.,R,SS_FPB_MONO,0,100,150,910,860,25,25,0,ST,2,8,0.67,0,0,D,H-90,0,496.21,574.08,0,0,N/A,0,0,0,0,OPC,0.53,10,Cube,40,IC,External galvanised steel tray,910,2000,1.3,3.5,50,N/A,2.5,860,0.05,290,35.4,41.1,5.96,85.63,6.13,97.18,3.3,11.4,10.73,3.45,Flexural-bending (ductile),Supplemented by Elgarf (2004) Ph.D. Thesis. NaCl salt (1% by cement weight) cast in mix to improve concrete conductivity and galvanic corrosion potential. Stirrups and top steel interfered with corrosion induction so  external collars were used for shear reinforcement instead. Corrosion damage based on Faraday's Law - not experimentally measured. Concrete compressive strengths based on target not actual. Bond-slip failure/interaction reported but inconclusive with force-displacement behaviour.
73,"Mangat and Elgarf (1999a), G7_2",Both tension bars corroding simultaneously.,R,SS_FPB_MONO,0,100,150,910,860,25,25,0,ST,2,8,0.67,0,0,D,H-90,0,496.21,574.08,0,0,N/A,0,0,0,0,OPC,0.53,10,Cube,40,IC,External galvanised steel tray,910,2000,1.3,3.5,50,N/A,2.5,860,0.05,290,35.4,41.1,5.96,85.63,6.13,97.18,3.3,11.4,10.73,3.45,Flexural-bending (ductile),Supplemented by Elgarf (2004) Ph.D. Thesis. NaCl salt (1% by cement weight) cast in mix to improve concrete conductivity and galvanic corrosion potential. Stirrups and top steel interfered with corrosion induction so  external collars were used for shear reinforcement instead. Corrosion damage based on Faraday's Law - not experimentally measured. Concrete compressive strengths based on target not actual. Bond-slip failure/interaction reported but inconclusive with force-displacement behaviour.
74,"Mangat and Elgarf (1999a), G7_3",Both tension bars corroding simultaneously.,R,SS_FPB_MONO,0,100,150,910,860,25,25,0,ST,2,8,0.67,0,0,D,H-90,0,472.42,550.16,0,0,N/A,0,0,0,0,OPC,0.53,10,Cube,40,IC,External galvanised steel tray,910,2000,2.7,3.5,50,N/A,5,860,0.1,290,30.9,33.8,4.9,70.42,6.13,79.92,3,7.5,10.3,2.5,Flexural-bending (ductile),Supplemented by Elgarf (2004) Ph.D. Thesis. NaCl salt (1% by cement weight) cast in mix to improve concrete conductivity and galvanic corrosion potential. Stirrups and top steel interfered with corrosion induction so  external collars were used for shear reinforcement instead. Corrosion damage based on Faraday's Law - not experimentally measured. Concrete compressive strengths based on target not actual. Bond-slip failure/interaction reported but inconclusive with force-displacement behaviour.
75,"Mangat and Elgarf (1999a), G7_4",Both tension bars corroding simultaneously.,R,SS_FPB_MONO,0,100,150,910,860,25,25,0,ST,2,8,0.67,0,0,D,H-90,0,472.42,550.16,0,0,N/A,0,0,0,0,OPC,0.53,10,Cube,40,IC,External galvanised steel tray,910,2000,2.7,3.5,50,N/A,5,860,0.1,290,30.9,33.8,4.9,70.42,6.13,79.92,3,7.5,10.3,2.5,Flexural-bending (ductile),Supplemented by Elgarf (2004) Ph.D. Thesis. NaCl salt (1% by cement weight) cast in mix to improve concrete conductivity and galvanic corrosion potential. Stirrups and top steel interfered with corrosion induction so  external collars were used for shear reinforcement instead. Corrosion damage based on Faraday's Law - not experimentally measured. Concrete compressive strengths based on target not actual. Bond-slip failure/interaction reported but inconclusive with force-displacement behaviour.
76,"Mangat and Elgarf (1999a), G7_5",Both tension bars corroding simultaneously.,R,SS_FPB_MONO,0,100,150,910,860,25,25,0,ST,2,8,0.67,0,0,D,H-90,0,448.63,526.24,0,0,N/A,0,0,0,0,OPC,0.53,10,Cube,40,IC,External galvanised steel tray,910,2000,4,3.5,50,N/A,7.5,860,0.15,290,21.6,24.3,3.52,50.63,6.13,57.45,2.9,4.5,7.45,1.55,Flexural-bending (ductile),Supplemented by Elgarf (2004) Ph.D. Thesis. NaCl salt (1% by cement weight) cast in mix to improve concrete conductivity and galvanic corrosion potential. Stirrups and top steel interfered with corrosion induction so  external collars were used for shear reinforcement instead. Corrosion damage based on Faraday's Law - not experimentally measured. Concrete compressive strengths based on target not actual. Bond-slip failure/interaction reported but inconclusive with force-displacement behaviour.
77,"Mangat and Elgarf (1999a), G7_6",Both tension bars corroding simultaneously.,R,SS_FPB_MONO,0,100,150,910,860,25,25,0,ST,2,8,0.67,0,0,D,H-90,0,448.63,526.24,0,0,N/A,0,0,0,0,OPC,0.53,10,Cube,40,IC,External galvanised steel tray,910,2000,4,3.5,50,N/A,7.5,860,0.15,290,21.6,24.3,3.52,50.63,6.13,57.45,2.9,4.5,7.45,1.55,Flexural-bending (ductile),Supplemented by Elgarf (2004) Ph.D. Thesis. NaCl salt (1% by cement weight) cast in mix to improve concrete conductivity and galvanic corrosion potential. Stirrups and top steel interfered with corrosion induction so  external collars were used for shear reinforcement instead. Corrosion damage based on Faraday's Law - not experimentally measured. Concrete compressive strengths based on target not actual. Bond-slip failure/interaction reported but inconclusive with force-displacement behaviour.
78,"Mangat and Elgarf (1999a), G7_7",Both tension bars corroding simultaneously.,R,SS_FPB_MONO,0,100,150,910,860,25,25,0,ST,2,8,0.67,0,0,D,H-90,0,424.84,502.32,0,0,N/A,0,0,0,0,OPC,0.53,10,Cube,40,IC,External galvanised steel tray,910,2000,5.3,3.5,50,N/A,10,860,0.2,290,8.1,12.6,1.83,26.25,6.13,29.79,1.2,3.7,6.75,3.08,Flexural-bending (ductile),Supplemented by Elgarf (2004) Ph.D. Thesis. NaCl salt (1% by cement weight) cast in mix to improve concrete conductivity and galvanic corrosion potential. Stirrups and top steel interfered with corrosion induction so  external collars were used for shear reinforcement instead. Corrosion damage based on Faraday's Law - not experimentally measured. Concrete compressive strengths based on target not actual. Bond-slip failure/interaction reported but inconclusive with force-displacement behaviour.
79,"Mangat and Elgarf (1999a), G7_8",Both tension bars corroding simultaneously.,R,SS_FPB_MONO,0,100,150,910,860,25,25,0,ST,2,8,0.67,0,0,D,H-90,0,424.84,502.32,0,0,N/A,0,0,0,0,OPC,0.53,10,Cube,40,IC,External galvanised steel tray,910,2000,5.3,3.5,50,N/A,10,860,0.2,290,8.1,12.6,1.83,26.25,6.13,29.79,1.2,3.7,6.75,3.08,Flexural-bending (ductile),Supplemented by Elgarf (2004) Ph.D. Thesis. NaCl salt (1% by cement weight) cast in mix to improve concrete conductivity and galvanic corrosion potential. Stirrups and top steel interfered with corrosion induction so  external collars were used for shear reinforcement instead. Corrosion damage based on Faraday's Law - not experimentally measured. Concrete compressive strengths based on target not actual. Bond-slip failure/interaction reported but inconclusive with force-displacement behaviour.
80,"Mangat and Elgarf (1999a), G8_1",Both tension bars corroding simultaneously.,R,SS_FPB_MONO,0,100,150,910,860,25,25,0,ST,2,10,1.047,0,0,D,H-90,0,508.11,586.04,0,0,N/A,0,0,0,0,OPC,0.53,10,Cube,40,IC,External galvanised steel tray,910,1000,2,3.5,50,N/A,1.25,860,0.031,290,50.6,61.8,8.96,94.64,9.23,97.1,2.7,9.1,18.74,3.37,Flexural-bending (ductile),Supplemented by Elgarf (2004) Ph.D. Thesis. NaCl salt (1% by cement weight) cast in mix to improve concrete conductivity and galvanic corrosion potential. Stirrups and top steel interfered with corrosion induction so  external collars were used for shear reinforcement instead. Corrosion damage based on Faraday's Law - not experimentally measured. Concrete compressive strengths based on target not actual. Bond-slip failure/interaction reported but inconclusive with force-displacement behaviour.
81,"Mangat and Elgarf (1999a), G8_2",Both tension bars corroding simultaneously.,R,SS_FPB_MONO,0,100,150,910,860,25,25,0,ST,2,10,1.047,0,0,D,H-90,0,508.11,586.04,0,0,N/A,0,0,0,0,OPC,0.53,10,Cube,40,IC,External galvanised steel tray,910,1000,2,3.5,50,N/A,1.25,860,0.031,290,50.6,61.8,8.96,94.64,9.23,97.1,2.7,9.1,18.74,3.37,Flexural-bending (ductile),Supplemented by Elgarf (2004) Ph.D. Thesis. NaCl salt (1% by cement weight) cast in mix to improve concrete conductivity and galvanic corrosion potential. Stirrups and top steel interfered with corrosion induction so  external collars were used for shear reinforcement instead. Corrosion damage based on Faraday's Law - not experimentally measured. Concrete compressive strengths based on target not actual. Bond-slip failure/interaction reported but inconclusive with force-displacement behaviour.
82,"Mangat and Elgarf (1999a), G8_3",Both tension bars corroding simultaneously.,R,SS_FPB_MONO,0,100,150,910,860,25,25,0,ST,2,10,1.047,0,0,D,H-90,0,508.11,586.04,0,0,N/A,0,0,0,0,OPC,0.53,10,Cube,40,IC,External galvanised steel tray,910,1000,2,3.5,50,N/A,1.25,860,0.031,290,50.6,61.8,8.96,94.64,9.23,97.1,2.7,9.1,18.74,3.37,Flexural-bending (ductile),Supplemented by Elgarf (2004) Ph.D. Thesis. NaCl salt (1% by cement weight) cast in mix to improve concrete conductivity and galvanic corrosion potential. Stirrups and top steel interfered with corrosion induction so  external collars were used for shear reinforcement instead. Corrosion damage based on Faraday's Law - not experimentally measured. Concrete compressive strengths based on target not actual. Bond-slip failure/interaction reported but inconclusive with force-displacement behaviour.
83,"Mangat and Elgarf (1999a), G8_4",Both tension bars corroding simultaneously.,R,SS_FPB_MONO,0,100,150,910,860,25,25,0,ST,2,10,1.047,0,0,D,H-90,0,496.21,574.08,0,0,N/A,0,0,0,0,OPC,0.53,10,Cube,40,IC,External galvanised steel tray,910,1000,4,3.5,50,N/A,2.5,860,0.063,290,45.6,57.3,8.31,87.75,9.23,90.03,2.6,7,17.54,2.69,Flexural-bending (ductile),Supplemented by Elgarf (2004) Ph.D. Thesis. NaCl salt (1% by cement weight) cast in mix to improve concrete conductivity and galvanic corrosion potential. Stirrups and top steel interfered with corrosion induction so  external collars were used for shear reinforcement instead. Corrosion damage based on Faraday's Law - not experimentally measured. Concrete compressive strengths based on target not actual. Bond-slip failure/interaction reported but inconclusive with force-displacement behaviour.
84,"Mangat and Elgarf (1999a), G8_5",Both tension bars corroding simultaneously.,R,SS_FPB_MONO,0,100,150,910,860,25,25,0,ST,2,10,1.047,0,0,D,H-90,0,496.21,574.08,0,0,N/A,0,0,0,0,OPC,0.53,10,Cube,40,IC,External galvanised steel tray,910,1000,4,3.5,50,N/A,2.5,860,0.063,290,45.6,57.3,8.31,87.75,9.23,90.03,2.6,7,17.54,2.69,Flexural-bending (ductile),Supplemented by Elgarf (2004) Ph.D. Thesis. NaCl salt (1% by cement weight) cast in mix to improve concrete conductivity and galvanic corrosion potential. Stirrups and top steel interfered with corrosion induction so  external collars were used for shear reinforcement instead. Corrosion damage based on Faraday's Law - not experimentally measured. Concrete compressive strengths based on target not actual. Bond-slip failure/interaction reported but inconclusive with force-displacement behaviour.
85,"Mangat and Elgarf (1999a), G8_6",Both tension bars corroding simultaneously.,R,SS_FPB_MONO,0,100,150,910,860,25,25,0,ST,2,10,1.047,0,0,D,H-90,0,496.21,574.08,0,0,N/A,0,0,0,0,OPC,0.53,10,Cube,40,IC,External galvanised steel tray,910,1000,4,3.5,50,N/A,2.5,860,0.063,290,45.6,57.3,8.31,87.75,9.23,90.03,2.6,7,17.54,2.69,Flexural-bending (ductile),Supplemented by Elgarf (2004) Ph.D. Thesis. NaCl salt (1% by cement weight) cast in mix to improve concrete conductivity and galvanic corrosion potential. Stirrups and top steel interfered with corrosion induction so  external collars were used for shear reinforcement instead. Corrosion damage based on Faraday's Law - not experimentally measured. Concrete compressive strengths based on target not actual. Bond-slip failure/interaction reported but inconclusive with force-displacement behaviour.
86,"Mangat and Elgarf (1999a), G8_7",Both tension bars corroding simultaneously.,R,SS_FPB_MONO,0,100,150,910,860,25,25,0,ST,2,10,1.047,0,0,D,H-90,0,484.32,562.12,0,0,N/A,0,0,0,0,OPC,0.53,10,Cube,40,IC,External galvanised steel tray,910,1000,6,3.5,50,N/A,3.75,860,0.094,290,42.2,52,7.54,79.63,9.23,81.7,2.4,6.1,17.58,2.54,Flexural-bending (ductile),Supplemented by Elgarf (2004) Ph.D. Thesis. NaCl salt (1% by cement weight) cast in mix to improve concrete conductivity and galvanic corrosion potential. Stirrups and top steel interfered with corrosion induction so  external collars were used for shear reinforcement instead. Corrosion damage based on Faraday's Law - not experimentally measured. Concrete compressive strengths based on target not actual. Bond-slip failure/interaction reported but inconclusive with force-displacement behaviour.
87,"Mangat and Elgarf (1999a), G8_8",Both tension bars corroding simultaneously.,R,SS_FPB_MONO,0,100,150,910,860,25,25,0,ST,2,10,1.047,0,0,D,H-90,0,484.32,562.12,0,0,N/A,0,0,0,0,OPC,0.53,10,Cube,40,IC,External galvanised steel tray,910,1000,6,3.5,50,N/A,3.75,860,0.094,290,42.2,52,7.54,79.63,9.23,81.7,2.4,6.1,17.58,2.54,Flexural-bending (ductile),Supplemented by Elgarf (2004) Ph.D. Thesis. NaCl salt (1% by cement weight) cast in mix to improve concrete conductivity and galvanic corrosion potential. Stirrups and top steel interfered with corrosion induction so  external collars were used for shear reinforcement instead. Corrosion damage based on Faraday's Law - not experimentally measured. Concrete compressive strengths based on target not actual. Bond-slip failure/interaction reported but inconclusive with force-displacement behaviour.
88,"Mangat and Elgarf (1999a), G8_9",Both tension bars corroding simultaneously.,R,SS_FPB_MONO,0,100,150,910,860,25,25,0,ST,2,10,1.047,0,0,D,H-90,0,484.32,562.12,0,0,N/A,0,0,0,0,OPC,0.53,10,Cube,40,IC,External galvanised steel tray,910,1000,6,3.5,50,N/A,3.75,860,0.094,290,42.2,52,7.54,79.63,9.23,81.7,2.4,6.1,17.58,2.54,Flexural-bending (ductile),Supplemented by Elgarf (2004) Ph.D. Thesis. NaCl salt (1% by cement weight) cast in mix to improve concrete conductivity and galvanic corrosion potential. Stirrups and top steel interfered with corrosion induction so  external collars were used for shear reinforcement instead. Corrosion damage based on Faraday's Law - not experimentally measured. Concrete compressive strengths based on target not actual. Bond-slip failure/interaction reported but inconclusive with force-displacement behaviour.
89,"Mangat and Elgarf (1999a), G8_10",Both tension bars corroding simultaneously.,R,SS_FPB_MONO,0,100,150,910,860,25,25,0,ST,2,10,1.047,0,0,D,H-90,0,472.42,550.16,0,0,N/A,0,0,0,0,OPC,0.53,10,Cube,40,IC,External galvanised steel tray,910,1000,8,3.5,50,N/A,5,860,0.125,290,42.1,48.3,7,73.97,9.23,75.89,2.6,5.1,16.19,1.96,Flexural-bending (ductile),Supplemented by Elgarf (2004) Ph.D. Thesis. NaCl salt (1% by cement weight) cast in mix to improve concrete conductivity and galvanic corrosion potential. Stirrups and top steel interfered with corrosion induction so  external collars were used for shear reinforcement instead. Corrosion damage based on Faraday's Law - not experimentally measured. Concrete compressive strengths based on target not actual. Bond-slip failure/interaction reported but inconclusive with force-displacement behaviour.
90,"Mangat and Elgarf (1999a), G8_11",Both tension bars corroding simultaneously.,R,SS_FPB_MONO,0,100,150,910,860,25,25,0,ST,2,10,1.047,0,0,D,H-90,0,472.42,550.16,0,0,N/A,0,0,0,0,OPC,0.53,10,Cube,40,IC,External galvanised steel tray,910,1000,8,3.5,50,N/A,5,860,0.125,290,42.1,48.3,7,73.97,9.23,75.89,2.6,5.1,16.19,1.96,Flexural-bending (ductile),Supplemented by Elgarf (2004) Ph.D. Thesis. NaCl salt (1% by cement weight) cast in mix to improve concrete conductivity and galvanic corrosion potential. Stirrups and top steel interfered with corrosion induction so  external collars were used for shear reinforcement instead. Corrosion damage based on Faraday's Law - not experimentally measured. Concrete compressive strengths based on target not actual. Bond-slip failure/interaction reported but inconclusive with force-displacement behaviour.
91,"Mangat and Elgarf (1999a), G8_12",Both tension bars corroding simultaneously.,R,SS_FPB_MONO,0,100,150,910,860,25,25,0,ST,2,10,1.047,0,0,D,H-90,0,472.42,550.16,0,0,N/A,0,0,0,0,OPC,0.53,10,Cube,40,IC,External galvanised steel tray,910,1000,8,3.5,50,N/A,5,860,0.125,290,42.1,48.3,7,73.97,9.23,75.89,2.6,5.1,16.19,1.96,Flexural-bending (ductile),Supplemented by Elgarf (2004) Ph.D. Thesis. NaCl salt (1% by cement weight) cast in mix to improve concrete conductivity and galvanic corrosion potential. Stirrups and top steel interfered with corrosion induction so  external collars were used for shear reinforcement instead. Corrosion damage based on Faraday's Law - not experimentally measured. Concrete compressive strengths based on target not actual. Bond-slip failure/interaction reported but inconclusive with force-displacement behaviour.
92,"Mangat and Elgarf (1999a), G8_13",Both tension bars corroding simultaneously.,R,SS_FPB_MONO,0,100,150,910,860,25,25,0,ST,2,10,1.047,0,0,D,H-90,0,448.63,526.24,0,0,N/A,0,0,0,0,OPC,0.53,10,Cube,40,IC,External galvanised steel tray,910,1000,12,3.5,50,N/A,7.5,860,0.188,290,33.1,38.2,5.54,58.5,9.23,60.02,1.6,3,20.69,1.88,Flexural-bending (ductile),Supplemented by Elgarf (2004) Ph.D. Thesis. NaCl salt (1% by cement weight) cast in mix to improve concrete conductivity and galvanic corrosion potential. Stirrups and top steel interfered with corrosion induction so  external collars were used for shear reinforcement instead. Corrosion damage based on Faraday's Law - not experimentally measured. Concrete compressive strengths based on target not actual. Bond-slip failure/interaction reported but inconclusive with force-displacement behaviour.
93,"Mangat and Elgarf (1999a), G8_14",Both tension bars corroding simultaneously.,R,SS_FPB_MONO,0,100,150,910,860,25,25,0,ST,2,10,1.047,0,0,D,H-90,0,448.63,526.24,0,0,N/A,0,0,0,0,OPC,0.53,10,Cube,40,IC,External galvanised steel tray,910,1000,12,3.5,50,N/A,7.5,860,0.188,290,33.1,38.2,5.54,58.5,9.23,60.02,1.6,3,20.69,1.88,Flexural-bending (ductile),Supplemented by Elgarf (2004) Ph.D. Thesis. NaCl salt (1% by cement weight) cast in mix to improve concrete conductivity and galvanic corrosion potential. Stirrups and top steel interfered with corrosion induction so  external collars were used for shear reinforcement instead. Corrosion damage based on Faraday's Law - not experimentally measured. Concrete compressive strengths based on target not actual. Bond-slip failure/interaction reported but inconclusive with force-displacement behaviour.
94,"Mangat and Elgarf (1999a), G8_15",Both tension bars corroding simultaneously.,R,SS_FPB_MONO,0,100,150,910,860,25,25,0,ST,2,10,1.047,0,0,D,H-90,0,448.63,526.24,0,0,N/A,0,0,0,0,OPC,0.53,10,Cube,40,IC,External galvanised steel tray,910,1000,12,3.5,50,N/A,7.5,860,0.188,290,33.1,38.2,5.54,58.5,9.23,60.02,1.6,3,20.69,1.88,Flexural-bending (ductile),Supplemented by Elgarf (2004) Ph.D. Thesis. NaCl salt (1% by cement weight) cast in mix to improve concrete conductivity and galvanic corrosion potential. Stirrups and top steel interfered with corrosion induction so  external collars were used for shear reinforcement instead. Corrosion damage based on Faraday's Law - not experimentally measured. Concrete compressive strengths based on target not actual. Bond-slip failure/interaction reported but inconclusive with force-displacement behaviour.
95,"Mangat and Elgarf (1999a), G8_16",Both tension bars corroding simultaneously.,R,SS_FPB_MONO,0,100,150,910,860,25,25,0,ST,2,10,1.047,0,0,D,H-90,0,424.84,502.32,0,0,N/A,0,0,0,0,OPC,0.53,10,Cube,40,IC,External galvanised steel tray,910,1000,16,3.5,50,N/A,10,860,0.25,290,24.5,27.2,3.94,41.65,9.23,42.73,1.6,2.5,15.31,1.56,Flexural-bending (brittle),Supplemented by Elgarf (2004) Ph.D. Thesis. NaCl salt (1% by cement weight) cast in mix to improve concrete conductivity and galvanic corrosion potential. Stirrups and top steel interfered with corrosion induction so  external collars were used for shear reinforcement instead. Corrosion damage based on Faraday's Law - not experimentally measured. Concrete compressive strengths based on target not actual. Bond-slip failure/interaction reported but inconclusive with force-displacement behaviour.
96,"Mangat and Elgarf (1999a), G8_17",Both tension bars corroding simultaneously.,R,SS_FPB_MONO,0,100,150,910,860,25,25,0,ST,2,10,1.047,0,0,D,H-90,0,424.84,502.32,0,0,N/A,0,0,0,0,OPC,0.53,10,Cube,40,IC,External galvanised steel tray,910,1000,16,3.5,50,N/A,10,860,0.25,290,24.5,27.2,3.94,41.65,9.23,42.73,1.6,2.5,15.31,1.56,Flexural-bending (brittle),Supplemented by Elgarf (2004) Ph.D. Thesis. NaCl salt (1% by cement weight) cast in mix to improve concrete conductivity and galvanic corrosion potential. Stirrups and top steel interfered with corrosion induction so  external collars were used for shear reinforcement instead. Corrosion damage based on Faraday's Law - not experimentally measured. Concrete compressive strengths based on target not actual. Bond-slip failure/interaction reported but inconclusive with force-displacement behaviour.
97,"Mangat and Elgarf (1999a), G8_18",Both tension bars corroding simultaneously.,R,SS_FPB_MONO,0,100,150,910,860,25,25,0,ST,2,10,1.047,0,0,D,H-90,0,424.84,502.32,0,0,N/A,0,0,0,0,OPC,0.53,10,Cube,40,IC,External galvanised steel tray,910,1000,16,3.5,50,N/A,10,860,0.25,290,24.5,27.2,3.94,41.65,9.23,42.73,1.6,2.5,15.31,1.56,Flexural-bending (brittle),Supplemented by Elgarf (2004) Ph.D. Thesis. NaCl salt (1% by cement weight) cast in mix to improve concrete conductivity and galvanic corrosion potential. Stirrups and top steel interfered with corrosion induction so  external collars were used for shear reinforcement instead. Corrosion damage based on Faraday's Law - not experimentally measured. Concrete compressive strengths based on target not actual. Bond-slip failure/interaction reported but inconclusive with force-displacement behaviour.
98,"Mangat and Elgarf (1999a), G8_19",Both tension bars corroding simultaneously.,R,SS_FPB_MONO,0,100,150,910,860,25,25,0,ST,2,10,1.047,0,0,D,H-90,0,508.11,586.04,0,0,N/A,0,0,0,0,OPC,0.53,10,Cube,40,IC,External galvanised steel tray,910,2000,1,3.5,50,N/A,1.25,860,0.031,290,49.5,60.9,8.83,93.26,9.23,95.68,2.7,8.9,18.33,3.3,Flexural-bending (ductile),Supplemented by Elgarf (2004) Ph.D. Thesis. NaCl salt (1% by cement weight) cast in mix to improve concrete conductivity and galvanic corrosion potential. Stirrups and top steel interfered with corrosion induction so  external collars were used for shear reinforcement instead. Corrosion damage based on Faraday's Law - not experimentally measured. Concrete compressive strengths based on target not actual. Bond-slip failure/interaction reported but inconclusive with force-displacement behaviour.
99,"Mangat and Elgarf (1999a), G8_20",Both tension bars corroding simultaneously.,R,SS_FPB_MONO,0,100,150,910,860,25,25,0,ST,2,10,1.047,0,0,D,H-90,0,508.11,586.04,0,0,N/A,0,0,0,0,OPC,0.53,10,Cube,40,IC,External galvanised steel tray,910,2000,1,3.5,50,N/A,1.25,860,0.031,290,49.5,60.9,8.83,93.26,9.23,95.68,2.7,8.9,18.33,3.3,Flexural-bending (ductile),Supplemented by Elgarf (2004) Ph.D. Thesis. NaCl salt (1% by cement weight) cast in mix to improve concrete conductivity and galvanic corrosion potential. Stirrups and top steel interfered with corrosion induction so  external collars were used for shear reinforcement instead. Corrosion damage based on Faraday's Law - not experimentally measured. Concrete compressive strengths based on target not actual. Bond-slip failure/interaction reported but inconclusive with force-displacement behaviour.
100,"Mangat and Elgarf (1999a), G8_21",Both tension bars corroding simultaneously.,R,SS_FPB_MONO,0,100,150,910,860,25,25,0,ST,2,10,1.047,0,0,D,H-90,0,508.11,586.04,0,0,N/A,0,0,0,0,OPC,0.53,10,Cube,40,IC,External galvanised steel tray,910,2000,1,3.5,50,N/A,1.25,860,0.031,290,49.5,60.9,8.83,93.26,9.23,95.68,2.7,8.9,18.33,3.3,Flexural-bending (ductile),Supplemented by Elgarf (2004) Ph.D. Thesis. NaCl salt (1% by cement weight) cast in mix to improve concrete conductivity and galvanic corrosion potential. Stirrups and top steel interfered with corrosion induction so  external collars were used for shear reinforcement instead. Corrosion damage based on Faraday's Law - not experimentally measured. Concrete compressive strengths based on target not actual. Bond-slip failure/interaction reported but inconclusive with force-displacement behaviour.
101,"Mangat and Elgarf (1999a), G8_22",Both tension bars corroding simultaneously.,R,SS_FPB_MONO,0,100,150,910,860,25,25,0,ST,2,10,1.047,0,0,D,H-90,0,496.21,574.08,0,0,N/A,0,0,0,0,OPC,0.53,10,Cube,40,IC,External galvanised steel tray,910,2000,2,3.5,50,N/A,2.5,860,0.063,290,46.3,56.9,8.25,87.14,9.23,89.4,2.6,6.9,17.81,2.65,Flexural-bending (ductile),Supplemented by Elgarf (2004) Ph.D. Thesis. NaCl salt (1% by cement weight) cast in mix to improve concrete conductivity and galvanic corrosion potential. Stirrups and top steel interfered with corrosion induction so  external collars were used for shear reinforcement instead. Corrosion damage based on Faraday's Law - not experimentally measured. Concrete compressive strengths based on target not actual. Bond-slip failure/interaction reported but inconclusive with force-displacement behaviour.
102,"Mangat and Elgarf (1999a), G8_23",Both tension bars corroding simultaneously.,R,SS_FPB_MONO,0,100,150,910,860,25,25,0,ST,2,10,1.047,0,0,D,H-90,0,496.21,574.08,0,0,N/A,0,0,0,0,OPC,0.53,10,Cube,40,IC,External galvanised steel tray,910,2000,2,3.5,50,N/A,2.5,860,0.063,290,46.3,56.9,8.25,87.14,9.23,89.4,2.6,6.9,17.81,2.65,Flexural-bending (ductile),Supplemented by Elgarf (2004) Ph.D. Thesis. NaCl salt (1% by cement weight) cast in mix to improve concrete conductivity and galvanic corrosion potential. Stirrups and top steel interfered with corrosion induction so  external collars were used for shear reinforcement instead. Corrosion damage based on Faraday's Law - not experimentally measured. Concrete compressive strengths based on target not actual. Bond-slip failure/interaction reported but inconclusive with force-displacement behaviour.
103,"Mangat and Elgarf (1999a), G8_24",Both tension bars corroding simultaneously.,R,SS_FPB_MONO,0,100,150,910,860,25,25,0,ST,2,10,1.047,0,0,D,H-90,0,496.21,574.08,0,0,N/A,0,0,0,0,OPC,0.53,10,Cube,40,IC,External galvanised steel tray,910,2000,2,3.5,50,N/A,2.5,860,0.063,290,46.3,56.9,8.25,87.14,9.23,89.4,2.6,6.9,17.81,2.65,Flexural-bending (ductile),Supplemented by Elgarf (2004) Ph.D. Thesis. NaCl salt (1% by cement weight) cast in mix to improve concrete conductivity and galvanic corrosion potential. Stirrups and top steel interfered with corrosion induction so  external collars were used for shear reinforcement instead. Corrosion damage based on Faraday's Law - not experimentally measured. Concrete compressive strengths based on target not actual. Bond-slip failure/interaction reported but inconclusive with force-displacement behaviour.
104,"Mangat and Elgarf (1999a), G8_25",Both tension bars corroding simultaneously.,R,SS_FPB_MONO,0,100,150,910,860,25,25,0,ST,2,10,1.047,0,0,D,H-90,0,484.32,562.12,0,0,N/A,0,0,0,0,OPC,0.53,10,Cube,40,IC,External galvanised steel tray,910,2000,3,3.5,50,N/A,3.75,860,0.094,290,42.5,51.3,7.44,78.56,9.23,80.6,2.5,5.9,17,2.36,Flexural-bending (ductile),Supplemented by Elgarf (2004) Ph.D. Thesis. NaCl salt (1% by cement weight) cast in mix to improve concrete conductivity and galvanic corrosion potential. Stirrups and top steel interfered with corrosion induction so  external collars were used for shear reinforcement instead. Corrosion damage based on Faraday's Law - not experimentally measured. Concrete compressive strengths based on target not actual. Bond-slip failure/interaction reported but inconclusive with force-displacement behaviour.
105,"Mangat and Elgarf (1999a), G8_26",Both tension bars corroding simultaneously.,R,SS_FPB_MONO,0,100,150,910,860,25,25,0,ST,2,10,1.047,0,0,D,H-90,0,484.32,562.12,0,0,N/A,0,0,0,0,OPC,0.53,10,Cube,40,IC,External galvanised steel tray,910,2000,3,3.5,50,N/A,3.75,860,0.094,290,42.5,51.3,7.44,78.56,9.23,80.6,2.5,5.9,17,2.36,Flexural-bending (ductile),Supplemented by Elgarf (2004) Ph.D. Thesis. NaCl salt (1% by cement weight) cast in mix to improve concrete conductivity and galvanic corrosion potential. Stirrups and top steel interfered with corrosion induction so  external collars were used for shear reinforcement instead. Corrosion damage based on Faraday's Law - not experimentally measured. Concrete compressive strengths based on target not actual. Bond-slip failure/interaction reported but inconclusive with force-displacement behaviour.
106,"Mangat and Elgarf (1999a), G8_27",Both tension bars corroding simultaneously.,R,SS_FPB_MONO,0,100,150,910,860,25,25,0,ST,2,10,1.047,0,0,D,H-90,0,484.32,562.12,0,0,N/A,0,0,0,0,OPC,0.53,10,Cube,40,IC,External galvanised steel tray,910,2000,3,3.5,50,N/A,3.75,860,0.094,290,42.5,51.3,7.44,78.56,9.23,80.6,2.5,5.9,17,2.36,Flexural-bending (ductile),Supplemented by Elgarf (2004) Ph.D. Thesis. NaCl salt (1% by cement weight) cast in mix to improve concrete conductivity and galvanic corrosion potential. Stirrups and top steel interfered with corrosion induction so  external collars were used for shear reinforcement instead. Corrosion damage based on Faraday's Law - not experimentally measured. Concrete compressive strengths based on target not actual. Bond-slip failure/interaction reported but inconclusive with force-displacement behaviour.
