Repository: Dr-Yehia/corrosion-rc-beam-optimizer

<!-- README.md — Corrosion RC Beam Optimizer -->

<h1 align="center">
  🏗️ Corrosion RC Beam Optimizer
</h1>
  <b>PhD Research Pipeline</b> &nbsp;—&nbsp;
  Neural Network × NSGA-III Genetic Algorithm × PySR × SHAP<br/>

Predicting the <b>Residual Flexural Capacity R(%)</b> of corroded reinforced concrete beams
---

## 📌 Overview

This repository contains the complete research pipeline for predicting the
**residual flexural capacity R(%)** of corroded reinforced concrete (RC) beams.
The study introduces a two-layer benchmarking strategy:

| Layer | Benchmark | Target R² | Reference |
|-------|-----------|------------|----------|

File: Database (1).csv (part 3 of 11)
Ã¯Â»Â¿No.,"Author, Specimen ID ",Comments,Cross-section,Test Type and Configuration,Sustained Loading (% Ultimate),Width (mm),Depth (mm),Length (mm),Test Length (mm),Side Cover to Ctr of Tension Bar (mm),Bottom Cover to Ctr of Tension Bar (mm),Top Cover to Ctr of Compression Bar (mm),Reinforcement Design,# Tensile Bars,"Diameter Tensile Bars, db,t (mm)","Tension Reinforcement Ratio, pten (%)",# Compression Bars,"Diameter Comp Bars, db,c (mm)",Longitudinal Bar Type,Tension Bar End Anchorage,Lsplice (mm),"fy Longitudinal Bars (Tensile), (MPa) ","fsu Long Bars, (MPa)","Comp Reinforcement Ratio, pcom (%)",# Stirrup Legs,Stirrup Bar Type,"Stirrup Spacing, s (mm) ","Stirrup Diameter, ds (mm)","fy,s Stirrup Bars","Stirrup Volumetric Ratio, ÃÂs",Cement Type,W/C Ratio,Max Aggregate Size (mm),Comp. Test Method,f'c (MPa),Corrosion Method,Cathode Type,"Corrosion Zone Length, Lc (mm)","Corrosion Current Density, Icorr (ÃÂ¼A/cm2)","Duration, (days)",Solution Concetration (% NaCl),Immersion Depth (mm),Wet/Dry Cyclic Ratio (days),"Mass Loss (Tensile bars), ÃÂ·m (%)","Average Sample Length, (mm)","Corrosion Penetration Depth, Xaver (mm)","Shear Span, x (mm)",Py (kN),Pmax (kN),"Mmax,exp (kNm)","Residual Capacity, R (%)",MACI (kNm),"Mmax,exp/ MACI (%)",ÃÂy (mm),ÃÂult (mm),"Elastic Stiffness, k (kN/mm)","Displacement Ductility, ÃÂ¼ÃÂ",Failure Mode,Extra Notes
107,"Mangat and Elgarf (1999a), G8_28",Both tension bars corroding simultaneously.,R,SS_FPB_MONO,0,100,150,910,860,25,25,0,ST,2,10,1.047,0,0,D,H-90,0,472.42,550.16,0,0,N/A,0,0,0,0,OPC,0.53,10,Cube,40,IC,External galvanised steel tray,910,2000,4,3.5,50,N/A,5,860,0.125,290,39.8,46.4,6.73,71.06,9.23,72.9,2.5,5,15.92,2,Flexural-bending (brittle),Supplemented by Elgarf (2004) Ph.D. Thesis. NaCl salt (1% by cement weight) cast in mix to improve concrete conductivity and galvanic corrosion potential. Stirrups and top steel interfered with corrosion induction so  external collars were used for shear reinforcement instead. Corrosion damage based on Faraday's Law - not experimentally measured. Concrete compressive strengths based on target not actual. Bond-slip failure/interaction reported but inconclusive with force-displacement behaviour.
108,"Mangat and Elgarf (1999a), G8_29",Both tension bars corroding simultaneously.,R,SS_FPB_MONO,0,100,150,910,860,25,25,0,ST,2,10,1.047,0,0,D,H-90,0,472.42,550.16,0,0,N/A,0,0,0,0,OPC,0.53,10,Cube,40,IC,External galvanised steel tray,910,2000,4,3.5,50,N/A,5,860,0.125,290,39.8,46.4,6.73,71.06,9.23,72.9,2.5,5,15.92,2,Flexural-bending (brittle),Supplemented by Elgarf (2004) Ph.D. Thesis. NaCl salt (1% by cement weight) cast in mix to improve concrete conductivity and galvanic corrosion potential. Stirrups and top steel interfered with corrosion induction so  external collars were used for shear reinforcement instead. Corrosion damage based on Faraday's Law - not experimentally measured. Concrete compressive strengths based on target not actual. Bond-slip failure/interaction reported but inconclusive with force-displacement behaviour.
109,"Mangat and Elgarf (1999a), G8_30",Both tension bars corroding simultaneously.,R,SS_FPB_MONO,0,100,150,910,860,25,25,0,ST,2,10,1.047,0,0,D,H-90,0,472.42,550.16,0,0,N/A,0,0,0,0,OPC,0.53,10,Cube,40,IC,External galvanised steel tray,910,2000,4,3.5,50,N/A,5,860,0.125,290,39.8,46.4,6.73,71.06,9.23,72.9,2.5,5,15.92,2,Flexural-bending (brittle),Supplemented by Elgarf (2004) Ph.D. Thesis. NaCl salt (1% by cement weight) cast in mix to improve concrete conductivity and galvanic corrosion potential. Stirrups and top steel interfered with corrosion induction so  external collars were used for shear reinforcement instead. Corrosion damage based on Faraday's Law - not experimentally measured. Concrete compressive strengths based on target not actual. Bond-slip failure/interaction reported but inconclusive with force-displacement behaviour.
110,"Mangat and Elgarf (1999a), G8_31",Both tension bars corroding simultaneously.,R,SS_FPB_MONO,0,100,150,910,860,25,25,0,ST,2,10,1.047,0,0,D,H-90,0,448.63,526.24,0,0,N/A,0,0,0,0,OPC,0.53,10,Cube,40,IC,External galvanised steel tray,910,2000,6,3.5,50,N/A,7.5,860,0.188,290,28.3,33.3,4.83,51,9.23,52.32,1.2,2.9,23.58,2.42,Flexural-bending (brittle),Supplemented by Elgarf (2004) Ph.D. Thesis. NaCl salt (1% by cement weight) cast in mix to improve concrete conductivity and galvanic corrosion potential. Stirrups and top steel interfered with corrosion induction so  external collars were used for shear reinforcement instead. Corrosion damage based on Faraday's Law - not experimentally measured. Concrete compressive strengths based on target not actual. Bond-slip failure/interaction reported but inconclusive with force-displacement behaviour.
111,"Mangat and Elgarf (1999a), G8_32",Both tension bars corroding simultaneously.,R,SS_FPB_MONO,0,100,150,910,860,25,25,0,ST,2,10,1.047,0,0,D,H-90,0,448.63,526.24,0,0,N/A,0,0,0,0,OPC,0.53,10,Cube,40,IC,External galvanised steel tray,910,2000,6,3.5,50,N/A,7.5,860,0.188,290,28.3,33.3,4.83,51,9.23,52.32,1.2,2.9,23.58,2.42,Flexural-bending (brittle),Supplemented by Elgarf (2004) Ph.D. Thesis. NaCl salt (1% by cement weight) cast in mix to improve concrete conductivity and galvanic corrosion potential. Stirrups and top steel interfered with corrosion induction so  external collars were used for shear reinforcement instead. Corrosion damage based on Faraday's Law - not experimentally measured. Concrete compressive strengths based on target not actual. Bond-slip failure/interaction reported but inconclusive with force-displacement behaviour.
112,"Mangat and Elgarf (1999a), G8_33",Both tension bars corroding simultaneously.,R,SS_FPB_MONO,0,100,150,910,860,25,25,0,ST,2,10,1.047,0,0,D,H-90,0,448.63,526.24,0,0,N/A,0,0,0,0,OPC,0.53,10,Cube,40,IC,External galvanised steel tray,910,2000,6,3.5,50,N/A,7.5,860,0.188,290,28.3,33.3,4.83,51,9.23,52.32,1.2,2.9,23.58,2.42,Flexural-bending (brittle),Supplemented by Elgarf (2004) Ph.D. Thesis. NaCl salt (1% by cement weight) cast in mix to improve concrete conductivity and galvanic corrosion potential. Stirrups and top steel interfered with corrosion induction so  external collars were used for shear reinforcement instead. Corrosion damage based on Faraday's Law - not experimentally measured. Concrete compressive strengths based on target not actual. Bond-slip failure/interaction reported but inconclusive with force-displacement behaviour.
113,"Mangat and Elgarf (1999a), G8_34",Both tension bars corroding simultaneously.,R,SS_FPB_MONO,0,100,150,910,860,25,25,0,ST,2,10,1.047,0,0,D,H-90,0,424.84,502.32,0,0,N/A,0,0,0,0,OPC,0.53,10,Cube,40,IC,External galvanised steel tray,910,2000,8,3.5,50,N/A,10,860,0.25,290,22.5,24.9,3.61,38.13,9.23,39.12,1.6,2.5,14.06,1.56,Flexural-bending (brittle),Supplemented by Elgarf (2004) Ph.D. Thesis. NaCl salt (1% by cement weight) cast in mix to improve concrete conductivity and galvanic corrosion potential. Stirrups and top steel interfered with corrosion induction so  external collars were used for shear reinforcement instead. Corrosion damage based on Faraday's Law - not experimentally measured. Concrete compressive strengths based on target not actual. Bond-slip failure/interaction reported but inconclusive with force-displacement behaviour.
114,"Mangat and Elgarf (1999a), G8_35",Both tension bars corroding simultaneously.,R,SS_FPB_MONO,0,100,150,910,860,25,25,0,ST,2,10,1.047,0,0,D,H-90,0,424.84,502.32,0,0,N/A,0,0,0,0,OPC,0.53,10,Cube,40,IC,External galvanised steel tray,910,2000,8,3.5,50,N/A,10,860,0.25,290,22.5,24.9,3.61,38.13,9.23,39.12,1.6,2.5,14.06,1.56,Flexural-bending (brittle),Supplemented by Elgarf (2004) Ph.D. Thesis. NaCl salt (1% by cement weight) cast in mix to improve concrete conductivity and galvanic corrosion potential. Stirrups and top steel interfered with corrosion induction so  external collars were used for shear reinforcement instead. Corrosion damage based on Faraday's Law - not experimentally measured. Concrete compressive strengths based on target not actual. Bond-slip failure/interaction reported but inconclusive with force-displacement behaviour.
115,"Mangat and Elgarf (1999a), G8_36",Both tension bars corroding simultaneously.,R,SS_FPB_MONO,0,100,150,910,860,25,25,0,ST,2,10,1.047,0,0,D,H-90,0,424.84,502.32,0,0,N/A,0,0,0,0,OPC,0.53,10,Cube,40,IC,External galvanised steel tray,910,2000,8,3.5,50,N/A,10,860,0.25,290,22.5,24.9,3.61,38.13,9.23,39.12,1.6,2.5,14.06,1.56,Flexural-bending (brittle),Supplemented by Elgarf (2004) Ph.D. Thesis. NaCl salt (1% by cement weight) cast in mix to improve concrete conductivity and galvanic corrosion potential. Stirrups and top steel interfered with corrosion induction so  external collars were used for shear reinforcement instead. Corrosion damage based on Faraday's Law - not experimentally measured. Concrete compressive strengths based on target not actual. Bond-slip failure/interaction reported but inconclusive with force-displacement behaviour.
116,"Mangat and Elgarf (1999a), G8_37",Both tension bars corroding simultaneously.,R,SS_FPB_MONO,0,100,150,910,860,25,25,0,ST,2,10,1.047,0,0,D,H-90,0,508.11,586.04,0,0,N/A,0,0,0,0,OPC,0.53,10,Cube,40,IC,External galvanised steel tray,910,4000,0.5,3.5,50,N/A,1.25,860,0.031,290,45.2,60.1,8.71,92.04,9.23,94.42,2.2,8.5,20.55,3.86,Flexural-bending (ductile),Supplemented by Elgarf (2004) Ph.D. Thesis. NaCl salt (1% by cement weight) cast in mix to improve concrete conductivity and galvanic corrosion potential. Stirrups and top steel interfered with corrosion induction so  external collars were used for shear reinforcement instead. Corrosion damage based on Faraday's Law - not experimentally measured. Concrete compressive strengths based on target not actual. Bond-slip failure/interaction reported but inconclusive with force-displacement behaviour.
117,"Mangat and Elgarf (1999a), G8_38",Both tension bars corroding simultaneously.,R,SS_FPB_MONO,0,100,150,910,860,25,25,0,ST,2,10,1.047,0,0,D,H-90,0,508.11,586.04,0,0,N/A,0,0,0,0,OPC,0.53,10,Cube,40,IC,External galvanised steel tray,910,4000,0.5,3.5,50,N/A,1.25,860,0.031,290,45.2,60.1,8.71,92.04,9.23,94.42,2.2,8.5,20.55,3.86,Flexural-bending (ductile),Supplemented by Elgarf (2004) Ph.D. Thesis. NaCl salt (1% by cement weight) cast in mix to improve concrete conductivity and galvanic corrosion potential. Stirrups and top steel interfered with corrosion induction so  external collars were used for shear reinforcement instead. Corrosion damage based on Faraday's Law - not experimentally measured. Concrete compressive strengths based on target not actual. Bond-slip failure/interaction reported but inconclusive with force-displacement behaviour.
118,"Mangat and Elgarf (1999a), G8_39",Both tension bars corroding simultaneously.,R,SS_FPB_MONO,0,100,150,910,860,25,25,0,ST,2,10,1.047,0,0,D,H-90,0,508.11,586.04,0,0,N/A,0,0,0,0,OPC,0.53,10,Cube,40,IC,External galvanised steel tray,910,4000,0.5,3.5,50,N/A,1.25,860,0.031,290,45.2,60.1,8.71,92.04,9.23,94.42,2.2,8.5,20.55,3.86,Flexural-bending (ductile),Supplemented by Elgarf (2004) Ph.D. Thesis. NaCl salt (1% by cement weight) cast in mix to improve concrete conductivity and galvanic corrosion potential. Stirrups and top steel interfered with corrosion induction so  external collars were used for shear reinforcement instead. Corrosion damage based on Faraday's Law - not experimentally measured. Concrete compressive strengths based on target not actual. Bond-slip failure/interaction reported but inconclusive with force-displacement behaviour.
119,"Mangat and Elgarf (1999a), G8_40",Both tension bars corroding simultaneously.,R,SS_FPB_MONO,0,100,150,910,860,25,25,0,ST,2,10,1.047,0,0,D,H-90,0,496.21,574.08,0,0,N/A,0,0,0,0,OPC,0.53,10,Cube,40,IC,External galvanised steel tray,910,4000,1,3.5,50,N/A,2.5,860,0.063,290,43.9,54,7.83,82.7,9.23,84.84,2.8,6,15.68,2.14,Flexural-bending (ductile),Supplemented by Elgarf (2004) Ph.D. Thesis. NaCl salt (1% by cement weight) cast in mix to improve concrete conductivity and galvanic corrosion potential. Stirrups and top steel interfered with corrosion induction so  external collars were used for shear reinforcement instead. Corrosion damage based on Faraday's Law - not experimentally measured. Concrete compressive strengths based on target not actual. Bond-slip failure/interaction reported but inconclusive with force-displacement behaviour.
120,"Mangat and Elgarf (1999a), G8_41",Both tension bars corroding simultaneously.,R,SS_FPB_MONO,0,100,150,910,860,25,25,0,ST,2,10,1.047,0,0,D,H-90,0,496.21,574.08,0,0,N/A,0,0,0,0,OPC,0.53,10,Cube,40,IC,External galvanised steel tray,910,4000,1,3.5,50,N/A,2.5,860,0.063,290,43.9,54,7.83,82.7,9.23,84.84,2.8,6,15.68,2.14,Flexural-bending (ductile),Supplemented by Elgarf (2004) Ph.D. Thesis. NaCl salt (1% by cement weight) cast in mix to improve concrete conductivity and galvanic corrosion potential. Stirrups and top steel interfered with corrosion induction so  external collars were used for shear reinforcement instead. Corrosion damage based on Faraday's Law - not experimentally measured. Concrete compressive strengths based on target not actual. Bond-slip failure/interaction reported but inconclusive with force-displacement behaviour.
121,"Mangat and Elgarf (1999a), G8_42",Both tension bars corroding simultaneously.,R,SS_FPB_MONO,0,100,150,910,860,25,25,0,ST,2,10,1.047,0,0,D,H-90,0,496.21,574.08,0,0,N/A,0,0,0,0,OPC,0.53,10,Cube,40,IC,External galvanised steel tray,910,4000,1,3.5,50,N/A,2.5,860,0.063,290,43.9,54,7.83,82.7,9.23,84.84,2.8,6,15.68,2.14,Flexural-bending (ductile),Supplemented by Elgarf (2004) Ph.D. Thesis. NaCl salt (1% by cement weight) cast in mix to improve concrete conductivity and galvanic corrosion potential. Stirrups and top steel interfered with corrosion induction so  external collars were used for shear reinforcement instead. Corrosion damage based on Faraday's Law - not experimentally measured. Concrete compressive strengths based on target not actual. Bond-slip failure/interaction reported but inconclusive with force-displacement behaviour.
122,"Mangat and Elgarf (1999a), G8_43",Both tension bars corroding simultaneously.,R,SS_FPB_MONO,0,100,150,910,860,25,25,0,ST,2,10,1.047,0,0,D,H-90,0,484.32,562.12,0,0,N/A,0,0,0,0,OPC,0.53,10,Cube,40,IC,External galvanised steel tray,910,4000,1.5,3.5,50,N/A,3.75,860,0.094,290,41.6,48.6,7.05,74.43,9.23,76.36,2.7,5.5,15.41,2.04,Flexural-bending (ductile),Supplemented by Elgarf (2004) Ph.D. Thesis. NaCl salt (1% by cement weight) cast in mix to improve concrete conductivity and galvanic corrosion potential. Stirrups and top steel interfered with corrosion induction so  external collars were used for shear reinforcement instead. Corrosion damage based on Faraday's Law - not experimentally measured. Concrete compressive strengths based on target not actual. Bond-slip failure/interaction reported but inconclusive with force-displacement behaviour.
123,"Mangat and Elgarf (1999a), G8_44",Both tension bars corroding simultaneously.,R,SS_FPB_MONO,0,100,150,910,860,25,25,0,ST,2,10,1.047,0,0,D,H-90,0,484.32,562.12,0,0,N/A,0,0,0,0,OPC,0.53,10,Cube,40,IC,External galvanised steel tray,910,4000,1.5,3.5,50,N/A,3.75,860,0.094,290,41.6,48.6,7.05,74.43,9.23,76.36,2.7,5.5,15.41,2.04,Flexural-bending (ductile),Supplemented by Elgarf (2004) Ph.D. Thesis. NaCl salt (1% by cement weight) cast in mix to improve concrete conductivity and galvanic corrosion potential. Stirrups and top steel interfered with corrosion induction so  external collars were used for shear reinforcement instead. Corrosion damage based on Faraday's Law - not experimentally measured. Concrete compressive strengths based on target not actual. Bond-slip failure/interaction reported but inconclusive with force-displacement behaviour.
124,"Mangat and Elgarf (1999a), G8_45",Both tension bars corroding simultaneously.,R,SS_FPB_MONO,0,100,150,910,860,25,25,0,ST,2,10,1.047,0,0,D,H-90,0,484.32,562.12,0,0,N/A,0,0,0,0,OPC,0.53,10,Cube,40,IC,External galvanised steel tray,910,4000,1.5,3.5,50,N/A,3.75,860,0.094,290,41.6,48.6,7.05,74.43,9.23,76.36,2.7,5.5,15.41,2.04,Flexural-bending (ductile),Supplemented by Elgarf (2004) Ph.D. Thesis. NaCl salt (1% by cement weight) cast in mix to improve concrete conductivity and galvanic corrosion potential. Stirrups and top steel interfered with corrosion induction so  external collars were used for shear reinforcement instead. Corrosion damage based on Faraday's Law - not experimentally measured. Concrete compressive strengths based on target not actual. Bond-slip failure/interaction reported but inconclusive with force-displacement behaviour.
125,"Mangat and Elgarf (1999a), G8_46",Both tension bars corroding simultaneously.,R,SS_FPB_MONO,0,100,150,910,860,25,25,0,ST,2,10,1.047,0,0,D,H-90,0,472.42,550.16,0,0,N/A,0,0,0,0,OPC,0.53,10,Cube,40,IC,External galvanised steel tray,910,4000,2,3.5,50,N/A,5,860,0.125,290,31.1,40.5,5.87,62.02,9.23,63.63,1.7,4.5,18.29,2.65,Flexural-bending (ductile),Supplemented by Elgarf (2004) Ph.D. Thesis. NaCl salt (1% by cement weight) cast in mix to improve concrete conductivity and galvanic corrosion potential. Stirrups and top steel interfered with corrosion induction so  external collars were used for shear reinforcement instead. Corrosion damage based on Faraday's Law - not experimentally measured. Concrete compressive strengths based on target not actual. Bond-slip failure/interaction reported but inconclusive with force-displacement behaviour.
126,"Mangat and Elgarf (1999a), G8_47",Both tension bars corroding simultaneously.,R,SS_FPB_MONO,0,100,150,910,860,25,25,0,ST,2,10,1.047,0,0,D,H-90,0,472.42,550.16,0,0,N/A,0,0,0,0,OPC,0.53,10,Cube,40,IC,External galvanised steel tray,910,4000,2,3.5,50,N/A,5,860,0.125,290,31.1,40.5,5.87,62.02,9.23,63.63,1.7,4.5,18.29,2.65,Flexural-bending (ductile),Supplemented by Elgarf (2004) Ph.D. Thesis. NaCl salt (1% by cement weight) cast in mix to improve concrete conductivity and galvanic corrosion potential. Stirrups and top steel interfered with corrosion induction so  external collars were used for shear reinforcement instead. Corrosion damage based on Faraday's Law - not experimentally measured. Concrete compressive strengths based on target not actual. Bond-slip failure/interaction reported but inconclusive with force-displacement behaviour.
127,"Mangat and Elgarf (1999a), G8_48",Both tension bars corroding simultaneously.,R,SS_FPB_MONO,0,100,150,910,860,25,25,0,ST,2,10,1.047,0,0,D,H-90,0,472.42,550.16,0,0,N/A,0,0,0,0,OPC,0.53,10,Cube,40,IC,External galvanised steel tray,910,4000,2,3.5,50,N/A,5,860,0.125,290,31.1,40.5,5.87,62.02,9.23,63.63,1.7,4.5,18.29,2.65,Flexural-bending (ductile),Supplemented by Elgarf (2004) Ph.D. Thesis. NaCl salt (1% by cement weight) cast in mix to improve concrete conductivity and galvanic corrosion potential. Stirrups and top steel interfered with corrosion induction so  external collars were used for shear reinforcement instead. Corrosion damage based on Faraday's Law - not experimentally measured. Concrete compressive strengths based on target not actual. Bond-slip failure/interaction reported but inconclusive with force-displacement behaviour.
128,"Mangat and Elgarf (1999a), G8_49",Both tension bars corroding simultaneously.,R,SS_FPB_MONO,0,100,150,910,860,25,25,0,ST,2,10,1.047,0,0,D,H-90,0,448.63,526.24,0,0,N/A,0,0,0,0,OPC,0.53,10,Cube,40,IC,External galvanised steel tray,910,4000,3,3.5,50,N/A,7.5,860,0.188,290,24.9,28.2,4.09,43.19,9.23,44.31,1.7,3,14.65,1.76,Flexural-bending (brittle),Supplemented by Elgarf (2004) Ph.D. Thesis. NaCl salt (1% by cement weight) cast in mix to improve concrete conductivity and galvanic corrosion potential. Stirrups and top steel interfered with corrosion induction so  external collars were used for shear reinforcement instead. Corrosion damage based on Faraday's Law - not experimentally measured. Concrete compressive strengths based on target not actual. Bond-slip failure/interaction reported but inconclusive with force-displacement behaviour.
129,"Mangat and Elgarf (1999a), G8_50",Both tension bars corroding simultaneously.,R,SS_FPB_MONO,0,100,150,910,860,25,25,0,ST,2,10,1.047,0,0,D,H-90,0,448.63,526.24,0,0,N/A,0,0,0,0,OPC,0.53,10,Cube,40,IC,External galvanised steel tray,910,4000,3,3.5,50,N/A,7.5,860,0.188,290,24.9,28.2,4.09,43.19,9.23,44.31,1.7,3,14.65,1.76,Flexural-bending (brittle),Supplemented by Elgarf (2004) Ph.D. Thesis. NaCl salt (1% by cement weight) cast in mix to improve concrete conductivity and galvanic corrosion potential. Stirrups and top steel interfered with corrosion induction so  external collars were used for shear reinforcement instead. Corrosion damage based on Faraday's Law - not experimentally measured. Concrete compressive strengths based on target not actual. Bond-slip failure/interaction reported but inconclusive with force-displacement behaviour.
130,"Mangat and Elgarf (1999a), G8_51",Both tension bars corroding simultaneously.,R,SS_FPB_MONO,0,100,150,910,860,25,25,0,ST,2,10,1.047,0,0,D,H-90,0,448.63,526.24,0,0,N/A,0,0,0,0,OPC,0.53,10,Cube,40,IC,External galvanised steel tray,910,4000,3,3.5,50,N/A,7.5,860,0.188,290,24.9,28.2,4.09,43.19,9.23,44.31,1.7,3,14.65,1.76,Flexural-bending (brittle),Supplemented by Elgarf (2004) Ph.D. Thesis. NaCl salt (1% by cement weight) cast in mix to improve concrete conductivity and galvanic corrosion potential. Stirrups and top steel interfered with corrosion induction so  external collars were used for shear reinforcement instead. Corrosion damage based on Faraday's Law - not experimentally measured. Concrete compressive strengths based on target not actual. Bond-slip failure/interaction reported but inconclusive with force-displacement behaviour.
131,"Mangat and Elgarf (1999a), G8_52",Both tension bars corroding simultaneously.,R,SS_FPB_MONO,0,100,150,910,860,25,25,0,ST,2,10,1.047,0,0,D,H-90,0,424.84,502.32,0,0,N/A,0,0,0,0,OPC,0.53,10,Cube,40,IC,External galvanised steel tray,910,4000,4,3.5,50,N/A,10,860,0.25,290,10.3,14.5,2.1,22.21,9.23,22.78,0.66,2.5,15.61,3.79,Flexural-bending (brittle),Supplemented by Elgarf (2004) Ph.D. Thesis. NaCl salt (1% by cement weight) cast in mix to improve concrete conductivity and galvanic corrosion potential. Stirrups and top steel interfered with corrosion induction so  external collars were used for shear reinforcement instead. Corrosion damage based on Faraday's Law - not experimentally measured. Concrete compressive strengths based on target not actual. Bond-slip failure/interaction reported but inconclusive with force-displacement behaviour.
132,"Mangat and Elgarf (1999a), G8_53",Both tension bars corroding simultaneously.,R,SS_FPB_MONO,0,100,150,910,860,25,25,0,ST,2,10,1.047,0,0,D,H-90,0,424.84,502.32,0,0,N/A,0,0,0,0,OPC,0.53,10,Cube,40,IC,External galvanised steel tray,910,4000,4,3.5,50,N/A,10,860,0.25,290,10.3,14.5,2.1,22.21,9.23,22.78,0.66,2.5,15.61,3.79,Flexural-bending (brittle),Supplemented by Elgarf (2004) Ph.D. Thesis. NaCl salt (1% by cement weight) cast in mix to improve concrete conductivity and galvanic corrosion potential. Stirrups and top steel interfered with corrosion induction so  external collars were used for shear reinforcement instead. Corrosion damage based on Faraday's Law - not experimentally measured. Concrete compressive strengths based on target not actual. Bond-slip failure/interaction reported but inconclusive with force-displacement behaviour.
133,"Mangat and Elgarf (1999a), G8_54",Both tension bars corroding simultaneously.,R,SS_FPB_MONO,0,100,150,910,860,25,25,0,ST,2,10,1.047,0,0,D,H-90,0,424.84,502.32,0,0,N/A,0,0,0,0,OPC,0.53,10,Cube,40,IC,External galvanised steel tray,910,4000,4,3.5,50,N/A,10,860,0.25,290,10.3,14.5,2.1,22.21,9.23,22.78,0.66,2.5,15.61,3.79,Flexural-bending (brittle),Supplemented by Elgarf (2004) Ph.D. Thesis. NaCl salt (1% by cement weight) cast in mix to improve concrete conductivity and galvanic corrosion potential. Stirrups and top steel interfered with corrosion induction so  external collars were used for shear reinforcement instead. Corrosion damage based on Faraday's Law - not experimentally measured. Concrete compressive strengths based on target not actual. Bond-slip failure/interaction reported but inconclusive with force-displacement behaviour.
134,"Mangat and Elgarf (1999a), G9_1",15 day pre-corrosion period. Both tension bars corroding simultaneously.,R,SS_FPB_MONO,0,100,150,910,860,25,25,0,ST,2,10,1.047,0,0,D,H-90,0,472.42,550.16,0,0,N/A,0,0,0,0,OPC,0.53,10,Cube,40,IC,External galvanised steel tray,910,3000,2.7,3.5,50,N/A,5,860,0.125,290,25.5,45.4,6.58,69.53,9.23,71.33,0.71,4.9,35.92,6.9,Flexural-bending (ductile),Supplemented by Elgarf (2004) Ph.D. Thesis. NaCl salt (1% by cement weight) cast in mix to improve concrete conductivity and galvanic corrosion potential. Stirrups and top steel interfered with corrosion induction so  external collars were used for shear reinforcement instead. Corrosion damage based on Faraday's Law - not experimentally measured. Concrete compressive strengths based on target not actual. Bond-slip failure/interaction reported but inconclusive with force-displacement behaviour.
135,"Mangat and Elgarf (1999a), G9_2",15 day pre-corrosion period. Both tension bars corroding simultaneously.,R,SS_FPB_MONO,0,100,150,910,860,25,25,0,ST,2,10,1.047,0,0,D,H-90,0,472.42,550.16,0,0,N/A,0,0,0,0,OPC,0.53,10,Cube,40,IC,External galvanised steel tray,910,3000,2.7,3.5,50,N/A,5,860,0.125,290,25.5,45.4,6.58,69.53,9.23,71.33,0.71,4.9,35.92,6.9,Flexural-bending (ductile),Supplemented by Elgarf (2004) Ph.D. Thesis. NaCl salt (1% by cement weight) cast in mix to improve concrete conductivity and galvanic corrosion potential. Stirrups and top steel interfered with corrosion induction so  external collars were used for shear reinforcement instead. Corrosion damage based on Faraday's Law - not experimentally measured. Concrete compressive strengths based on target not actual. Bond-slip failure/interaction reported but inconclusive with force-displacement behaviour.
136,"Mangat and Elgarf (1999a), G9_3",28 day pre-corrosion period. Both tension bars corroding simultaneously.,R,SS_FPB_MONO,0,100,150,910,860,25,25,0,ST,2,10,1.047,0,0,D,H-90,0,472.42,550.16,0,0,N/A,0,0,0,0,OPC,0.53,10,Cube,40,IC,External galvanised steel tray,910,3000,2.7,3.5,50,N/A,5,860,0.125,290,24.8,47,6.82,71.98,9.23,73.84,0.74,5.2,33.51,7.03,Flexural-bending (ductile),Supplemented by Elgarf (2004) Ph.D. Thesis. NaCl salt (1% by cement weight) cast in mix to improve concrete conductivity and galvanic corrosion potential. Stirrups and top steel interfered with corrosion induction so  external collars were used for shear reinforcement instead. Corrosion damage based on Faraday's Law - not experimentally measured. Concrete compressive strengths based on target not actual. Bond-slip failure/interaction reported but inconclusive with force-displacement behaviour.
137,"Mangat and Elgarf (1999a), G9_4",28 day pre-corrosion period. Both tension bars corroding simultaneously.,R,SS_FPB_MONO,0,100,150,910,860,25,25,0,ST,2,10,1.047,0,0,D,H-90,0,472.42,550.16,0,0,N/A,0,0,0,0,OPC,0.53,10,Cube,40,IC,External galvanised steel tray,910,3000,2.7,3.5,50,N/A,5,860,0.125,290,24.8,47,6.82,71.98,9.23,73.84,0.74,5.2,33.51,7.03,Flexural-bending (ductile),Supplemented by Elgarf (2004) Ph.D. Thesis. NaCl salt (1% by cement weight) cast in mix to improve concrete conductivity and galvanic corrosion potential. Stirrups and top steel interfered with corrosion induction so  external collars were used for shear reinforcement instead. Corrosion damage based on Faraday's Law - not experimentally measured. Concrete compressive strengths based on target not actual. Bond-slip failure/interaction reported but inconclusive with force-displacement behaviour.
138,"Mangat and Elgarf (1999a), G9_5",6 month pre-corrosion period. Both tension bars corroding simultaneously.,R,SS_FPB_MONO,0,100,150,910,860,25,25,0,ST,2,10,1.047,0,0,D,H-90,0,472.42,550.16,0,0,N/A,0,0,0,0,OPC,0.53,10,Cube,40,IC,External galvanised steel tray,910,3000,2.7,3.5,50,N/A,5,860,0.125,290,25.2,45.9,6.66,70.29,9.23,72.11,0.75,4.7,33.6,6.27,Flexural-bending (ductile),Supplemented by Elgarf (2004) Ph.D. Thesis. NaCl salt (1% by cement weight) cast in mix to improve concrete conductivity and galvanic corrosion potential. Stirrups and top steel interfered with corrosion induction so  external collars were used for shear reinforcement instead. Corrosion damage based on Faraday's Law - not experimentally measured. Concrete compressive strengths based on target not actual. Bond-slip failure/interaction reported but inconclusive with force-displacement behaviour.
139,"Mangat and Elgarf (1999a), G9_6",6 month pre-corrosion period. Both tension bars corroding simultaneously.,R,SS_FPB_MONO,0,100,150,910,860,25,25,0,ST,2,10,1.047,0,0,D,H-90,0,472.42,550.16,0,0,N/A,0,0,0,0,OPC,0.53,10,Cube,40,IC,External galvanised steel tray,910,3000,2.7,3.5,50,N/A,5,860,0.125,290,25.2,45.9,6.66,70.29,9.23,72.11,0.75,4.7,33.6,6.27,Flexural-bending (ductile),Supplemented by Elgarf (2004) Ph.D. Thesis. NaCl salt (1% by cement weight) cast in mix to improve concrete conductivity and galvanic corrosion potential. Stirrups and top steel interfered with corrosion induction so  external collars were used for shear reinforcement instead. Corrosion damage based on Faraday's Law - not experimentally measured. Concrete compressive strengths based on target not actual. Bond-slip failure/interaction reported but inconclusive with force-displacement behaviour.
140,"Mangat and Elgarf (1999a), G9_7",1 year pre-corrosion period. Both tension bars corroding simultaneously.,R,SS_FPB_MONO,0,100,150,910,860,25,25,0,ST,2,10,1.047,0,0,D,H-90,0,472.42,550.16,0,0,N/A,0,0,0,0,OPC,0.53,10,Cube,40,IC,External galvanised steel tray,910,3000,2.7,3.5,50,N/A,5,860,0.125,290,23.7,44.8,6.5,68.61,9.23,70.39,0.62,4.7,38.23,7.58,Flexural-bending (ductile),Supplemented by Elgarf (2004) Ph.D. Thesis. NaCl salt (1% by cement weight) cast in mix to improve concrete conductivity and galvanic corrosion potential. Stirrups and top steel interfered with corrosion induction so  external collars were used for shear reinforcement instead. Corrosion damage based on Faraday's Law - not experimentally measured. Concrete compressive strengths based on target not actual. Bond-slip failure/interaction reported but inconclusive with force-displacement behaviour.
141,"Mangat and Elgarf (1999a), G9_8",1 year pre-corrosion period. Both tension bars corroding simultaneously.,R,SS_FPB_MONO,0,100,150,910,860,25,25,0,ST,2,10,1.047,0,0,D,H-90,0,472.42,550.16,0,0,N/A,0,0,0,0,OPC,0.53,10,Cube,40,IC,External galvanised steel tray,910,3000,2.7,3.5,50,N/A,5,860,0.125,290,23.7,44.8,6.5,68.61,9.23,70.39,0.62,4.7,38.23,7.58,Flexural-bending (ductile),Supplemented by Elgarf (2004) Ph.D. Thesis. NaCl salt (1% by cement weight) cast in mix to improve concrete conductivity and galvanic corrosion potential. Stirrups and top steel interfered with corrosion induction so  external collars were used for shear reinforcement instead. Corrosion damage based on Faraday's Law - not experimentally measured. Concrete compressive strengths based on target not actual. Bond-slip failure/interaction reported but inconclusive with force-displacement behaviour.
142,"Castel et al. (2000a), B1T",Sustained loading maintained during 12 year storage prior to further testing.,R,SS_TPB_MONO_SUST,50,150,280,3000,2860,26,22,19,T_C,2,12,0.539,2,6,D,S,0,550,605,0.135,2,P,220,6,550,0.171,OPC-HP,0.5,15,Cylinder,65.3,C,Control,0,0,0,3.5,280,N/A,0,0,0,1430,46.16,54,38.61,100,31.15,123.96,3.89,84.5,11.87,21.72,Flexural-bending (ductile),Loaded under same sustained conditions as corroded test for 12 years.
143,"Castel et al. (2000a), B1CL",Sustained loading maintained during 12 year EI corrosion (wet/dry cycled for 6 years) in storage prior to further testing.,R,SS_TPB_MONO_SUST,50,150,280,3000,2860,26,22,19,T_C,2,12,0.539,2,6,D,S,0,438.9,474.32,0.135,2,P,220,6,550,0.171,OPC-HP,0.5,15,Cylinder,63.4,EI,N/A,3000,1.8,4748,3.5,280,7:7,20,300,0.6,1430,36.72,42,30.03,77.78,31.12,96.5,4.82,26.7,7.62,5.54,Flexural-bending (brittle),Small cover of 10 mm used to induce faster natural corrosion (12 years) in specimens. First 6 years of salt fog wet/dry (15:15 days) cycled before constant fog applied for next 6 years. Salt fog (35 g/L NaCl) used 0.1 MPa compressed air.
144,"Jin and Zhao (2001), BD1",Control.,S,SS_FPB_MONO,0,150,150,1140,900,22.5,22.5,15,T_C,2,12,1.005,2,6,D,H-90,0,428,650,0.251,2,P,100,6,235,0.377,OPC,0.55,,Cube,22.1,C,Control,0,,,0,0,N/A,0,0,0,300,62.53,68,10.2,100,10.91,93.51,2.96,4.21,21.13,1.42,Flexural-bending (ductile),Average cubic compressive strength reported.
145,"Jin and Zhao (2001), BD2",Tensile reinforcement isolated for independent corrosion.,S,SS_FPB_MONO,0,150,150,1140,900,22.5,22.5,15,T_C,2,12,1.005,2,6,D,H-90,0,423.77,644.38,0.251,2,P,100,6,235,0.377,OPC,0.55,,Cube,22.1,IC,External stainless steel plate,1140,,,5,50,N/A,0.54,1140,0.016,300,,63.53,9.53,93.43,10.91,87.37,,,,,Flexural-bending (ductile),"Average cubic compressive strength reported. Yield load, yield and ultimate displacements, corrosion duration, current density not reported."
146,"Jin and Zhao (2001), BD3",Tensile reinforcement isolated for independent corrosion.,S,SS_FPB_MONO,0,150,150,1140,900,22.5,22.5,15,T_C,2,12,1.005,2,6,D,H-90,0,410.69,627.02,0.251,2,P,100,6,235,0.377,OPC,0.55,,Cube,22.1,IC,External stainless steel plate,1140,,,5,50,N/A,2.21,1140,0.066,300,62.33,65.6,9.84,96.47,10.91,90.21,4.15,5.2,15.02,1.25,Flexural-bending (ductile),"Average cubic compressive strength reported. Yield load, yield and ultimate displacements, corrosion duration, current density not reported."
147,"Jin and Zhao (2001), BD4",Tensile reinforcement isolated for independent corrosion.,S,SS_FPB_MONO,0,150,150,1140,900,22.5,22.5,15,T_C,2,12,1.005,2,6,D,H-90,0,418.29,637.1,0.251,2,P,100,6,235,0.377,OPC,0.55,,Cube,22.1,IC,External stainless steel plate,1140,,,5,50,N/A,1.24,1140,0.037,300,,62.13,9.32,91.37,10.91,85.44,,,,,Flexural-bending (ductile),"Average cubic compressive strength reported. Yield load, yield and ultimate displacements, corrosion duration, current density not reported."
148,"Jin and Zhao (2001), BD5",Tensile reinforcement isolated for independent corrosion.,S,SS_FPB_MONO,0,150,150,1140,900,22.5,22.5,15,T_C,2,12,1.005,2,6,D,H-90,0,418.29,637.1,0.251,2,P,100,6,235,0.377,OPC,0.55,,Cube,22.1,IC,External stainless steel plate,1140,,,5,50,N/A,1.24,1140,0.037,300,,68.47,10.27,100.69,10.91,94.15,,,,,Flexural-bending (ductile),"Average cubic compressive strength reported. Yield load, yield and ultimate displacements, corrosion duration, current density not reported."
149,"Jin and Zhao (2001), BD6",Tensile reinforcement isolated for independent corrosion.,S,SS_FPB_MONO,0,150,150,1140,900,22.5,22.5,15,T_C,2,12,1.005,2,6,D,H-90,0,418.05,636.79,0.251,2,P,100,6,235,0.377,OPC,0.55,,Cube,22.1,IC,External stainless steel plate,1140,,,5,50,N/A,1.27,1140,0.038,300,,63.53,9.53,93.43,10.91,87.37,,,,,Flexural-bending (ductile),"Average cubic compressive strength reported. Yield load, yield and ultimate displacements, corrosion duration, current density not reported."
150,"Jin and Zhao (2001), BD7",Tensile reinforcement isolated for independent corrosion.,S,SS_FPB_MONO,0,150,150,1140,900,22.5,22.5,15,T_C,2,12,1.005,2,6,D,H-90,0,411.16,627.64,0.251,2,P,100,6,235,0.377,OPC,0.55,,Cube,22.1,IC,External stainless steel plate,1140,,,5,50,N/A,2.15,1140,0.065,300,52.53,59.4,8.91,87.35,10.91,81.68,2.89,5.17,18.18,1.79,Flexural-bending (ductile),"Average cubic compressive strength reported. Yield load, yield and ultimate displacements, corrosion duration, current density not reported."
151,"Jin and Zhao (2001), BD8",Tensile reinforcement isolated for independent corrosion.,S,SS_FPB_MONO,0,150,150,1140,900,22.5,22.5,15,T_C,2,12,1.005,2,6,D,H-90,0,405.91,620.67,0.251,2,P,100,6,235,0.377,OPC,0.55,,Cube,22.1,IC,External stainless steel plate,1140,,,5,50,N/A,2.82,1140,0.085,300,,60.47,9.07,88.92,10.91,83.15,,,,,Flexural-bending (ductile),"Average cubic compressive strength reported. Yield load, yield and ultimate displacements, corrosion duration, current density not reported."
152,"Jin and Zhao (2001), BD9",Tensile reinforcement isolated for independent corrosion.,S,SS_FPB_MONO,0,150,150,1140,900,22.5,22.5,15,T_C,2,12,1.005,2,6,D,H-90,0,405.83,620.57,0.251,2,P,100,6,235,0.377,OPC,0.55,,Cube,22.1,IC,External stainless steel plate,1140,,,5,50,N/A,2.83,1140,0.085,300,,63.53,9.53,93.43,10.91,87.37,,,,,Flexural-bending (ductile),"Average cubic compressive strength reported. Yield load, yield and ultimate displacements, corrosion duration, current density not reported."
153,"Jin and Zhao (2001), BD10",Tensile reinforcement isolated for independent corrosion.,S,SS_FPB_MONO,0,150,150,1140,900,22.5,22.5,15,T_C,2,12,1.005,2,6,D,H-90,0,405.44,620.05,0.251,2,P,100,6,235,0.377,OPC,0.55,,Cube,22.1,IC,External stainless steel plate,1140,,,5,50,N/A,2.88,1140,0.086,300,,57.93,8.69,85.2,10.91,79.67,,,,,Flexural-bending (ductile),"Average cubic compressive strength reported. Yield load, yield and ultimate displacements, corrosion duration, current density not reported."
154,"Jin and Zhao (2001), BD11",Tensile reinforcement isolated for independent corrosion.,S,SS_FPB_MONO,0,150,150,1140,900,22.5,22.5,15,T_C,2,12,1.005,2,6,D,H-90,0,400.98,614.12,0.251,2,P,100,6,235,0.377,OPC,0.55,,Cube,22.1,IC,External stainless steel plate,1140,,,5,50,N/A,3.45,1140,0.104,300,52.2,57.93,8.69,85.2,10.91,79.67,3.46,5.12,15.09,1.48,Flexural-bending (ductile),"Average cubic compressive strength reported. Yield load, yield and ultimate displacements, corrosion duration, current density not reported."
155,"Jin and Zhao (2001), BD12",Tensile reinforcement isolated for independent corrosion.,S,SS_FPB_MONO,0,150,150,1140,900,22.5,22.5,15,T_C,2,12,1.005,2,6,D,H-90,0,395.57,606.94,0.251,2,P,100,6,235,0.377,OPC,0.55,,Cube,22.1,IC,External stainless steel plate,1140,,,5,50,N/A,4.14,1140,0.124,300,,54.67,8.2,80.39,10.91,75.17,,,,,Flexural-bending (ductile),"Average cubic compressive strength reported. Yield load, yield and ultimate displacements, corrosion duration, current density not reported."
156,"Jin and Zhao (2001), BD13",Tensile reinforcement isolated for independent corrosion.,S,SS_FPB_MONO,0,150,150,1140,900,22.5,22.5,15,T_C,2,12,1.005,2,6,D,H-90,0,387.27,595.92,0.251,2,P,100,6,235,0.377,OPC,0.55,,Cube,22.1,IC,External stainless steel plate,1140,,,5,50,N/A,5.2,1140,0.156,300,,57.93,8.69,85.2,10.91,79.67,,,,,Flexural-bending (ductile),"Average cubic compressive strength reported. Yield load, yield and ultimate displacements, corrosion duration, current density not reported."
157,"Jin and Zhao (2001), BD14",Tensile reinforcement isolated for independent corrosion.,S,SS_FPB_MONO,0,150,150,1140,900,22.5,22.5,15,T_C,2,12,1.005,2,6,D,H-90,0,380.85,587.39,0.251,2,P,100,6,235,0.377,OPC,0.55,,Cube,22.1,IC,External stainless steel plate,1140,,,5,50,N/A,6.02,1140,0.181,300,46.6,51.73,7.76,76.08,10.91,71.14,3.74,5.07,12.46,1.36,Flexural-bending (ductile),"Average cubic compressive strength reported. Yield load, yield and ultimate displacements, corrosion duration, current density not reported."
158,"Jin and Zhao (2001), BDU1",Control.,S,SS_FPB_MONO,0,150,150,1140,900,22.5,22.5,15,T_C,2,12,1.005,2,6,D,S,0,428,650,0.251,2,P,100,6,235,0.377,OPC,0.55,,Cube,22.1,C,Control,0,,,0,0,N/A,0,1140,0,300,,66.07,9.91,100,10.91,90.85,,,,,Flexural-bending (ductile),Average cubic compressive strength reported.
159,"Jin and Zhao (2001), BDU2",Tensile reinforcement isolated for independent corrosion.,S,SS_FPB_MONO,0,150,150,1140,900,22.5,22.5,15,T_C,2,12,1.005,2,6,D,S,0,390.01,599.56,0.251,2,P,100,6,235,0.377,OPC,0.55,,Cube,22.1,IC,External stainless steel plate,1140,,,5,50,N/A,4.85,1140,0.146,300,,57.07,8.56,86.38,10.91,78.48,,,,,Flexural-bending (ductile),"Average cubic compressive strength reported. Yield load, yield and ultimate displacements, corrosion duration, current density not reported."
160,"Jin and Zhao (2001), BDU3",Tensile reinforcement isolated for independent corrosion.,S,SS_FPB_MONO,0,150,150,1140,900,22.5,22.5,15,T_C,2,12,1.005,2,6,D,S,0,384.3,591.97,0.251,2,P,100,6,235,0.377,OPC,0.55,,Cube,22.1,IC,External stainless steel plate,1140,,,5,50,N/A,5.58,1140,0.167,300,,55.47,8.32,83.96,10.91,76.27,,,,,Flexural-bending (ductile),"Average cubic compressive strength reported. Yield load, yield and ultimate displacements, corrosion duration, current density not reported."
161,"Torres-Acosta et al. (2003), V01",Control,R,SS_TPB_MONO,0,100,150,1500,1500,50,25,0,ST,1,10,0.524,0,0,D,S,0,415,664,0,0,N/A,0,0,0,0,OPC,0.5,19,Cylinder,37,C,Control,0,0,0,0,0,N/A,0,0,0,750,9.1,,3.41,91.46,3.91,87.38,,,,,Flexural-bending (ductile),"Concrete compressive strength averaged for 28 day cylinders. Failure mode not reported - mode assumed based on force-displacement curves (not all are provided). Ultimate load, yield displacement and ultimate displacement not reported."
