Repository: Dr-Yehia/corrosion-rc-beam-optimizer

<!-- README.md — Corrosion RC Beam Optimizer -->

<h1 align="center">
  🏗️ Corrosion RC Beam Optimizer
</h1>
  <b>PhD Research Pipeline</b> &nbsp;—&nbsp;
  Neural Network × NSGA-III Genetic Algorithm × PySR × SHAP<br/>

Predicting the <b>Residual Flexural Capacity R(%)</b> of corroded reinforced concrete beams
---

## 📌 Overview

This repository contains the complete research pipeline for predicting the
**residual flexural capacity R(%)** of corroded reinforced concrete (RC) beams.
The study introduces a two-layer benchmarking strategy:

| Layer | Benchmark | Target R² | Reference |
|-------|-----------|------------|----------|

File: Database (1).csv (part 4 of 11)
Ã¯Â»Â¿No.,"Author, Specimen ID ",Comments,Cross-section,Test Type and Configuration,Sustained Loading (% Ultimate),Width (mm),Depth (mm),Length (mm),Test Length (mm),Side Cover to Ctr of Tension Bar (mm),Bottom Cover to Ctr of Tension Bar (mm),Top Cover to Ctr of Compression Bar (mm),Reinforcement Design,# Tensile Bars,"Diameter Tensile Bars, db,t (mm)","Tension Reinforcement Ratio, pten (%)",# Compression Bars,"Diameter Comp Bars, db,c (mm)",Longitudinal Bar Type,Tension Bar End Anchorage,Lsplice (mm),"fy Longitudinal Bars (Tensile), (MPa) ","fsu Long Bars, (MPa)","Comp Reinforcement Ratio, pcom (%)",# Stirrup Legs,Stirrup Bar Type,"Stirrup Spacing, s (mm) ","Stirrup Diameter, ds (mm)","fy,s Stirrup Bars","Stirrup Volumetric Ratio, ÃÂs",Cement Type,W/C Ratio,Max Aggregate Size (mm),Comp. Test Method,f'c (MPa),Corrosion Method,Cathode Type,"Corrosion Zone Length, Lc (mm)","Corrosion Current Density, Icorr (ÃÂ¼A/cm2)","Duration, (days)",Solution Concetration (% NaCl),Immersion Depth (mm),Wet/Dry Cyclic Ratio (days),"Mass Loss (Tensile bars), ÃÂ·m (%)","Average Sample Length, (mm)","Corrosion Penetration Depth, Xaver (mm)","Shear Span, x (mm)",Py (kN),Pmax (kN),"Mmax,exp (kNm)","Residual Capacity, R (%)",MACI (kNm),"Mmax,exp/ MACI (%)",ÃÂy (mm),ÃÂult (mm),"Elastic Stiffness, k (kN/mm)","Displacement Ductility, ÃÂ¼ÃÂ",Failure Mode,Extra Notes
162,"Torres-Acosta et al. (2003), V02",Control,R,SS_TPB_MONO,0,100,150,1500,1500,50,25,0,ST,1,10,0.524,0,0,D,S,0,415,664,0,0,N/A,0,0,0,0,OPC,0.5,19,Cylinder,37,C,Control,0,0,0,0,0,N/A,0,0,0,750,10.8,11.6,4.05,108.54,3.91,103.7,5.3,10,2.04,1.89,Flexural-bending (brittle),Concrete compressive strength averaged for 28 day cylinders.
163,"Torres-Acosta et al. (2003), V03",Corrosion initiated approx. 50 days after casting. Central 1000 mm of tensile reinforcement subjected to corrosion.,R,SS_TPB_MONO,0,100,150,1500,1500,50,25,0,ST,1,10,0.524,0,0,D,S,0,310.27,517.5,0,0,N/A,0,0,0,0,OPC,0.5,19,Cylinder,37,IC,Internal stainless steel rod,1000,200,80,3.5,150,N/A,13.79,1000,0.345,750,9,,3.38,90.45,3.91,86.42,,,,,Flexural-bending (ductile),"Chloride ions cast in concrete (3% by cement weight) mixture across entire length to initially depassivate steel and remove need for wetting/drying. Concrete compressive strength averaged for 28 day cylinders. Failure mode not reported - mode assumed based on force-displacement curves (not all are provided). Ultimate load, yield displacement and ultimate displacement not reported."
164,"Torres-Acosta et al. (2003), V04",Corrosion initiated approx. 50 days after casting. Central 250 mm of tensile reinforcement subjected to corrosion.,R,SS_TPB_MONO,0,100,150,1500,1500,50,25,0,ST,1,10,0.524,0,0,D,S,0,317.11,527.06,0,0,N/A,0,0,0,0,OPC,0.5,19,Cylinder,37,IC,Internal stainless steel rod,250,200,80,3.5,150,N/A,12.89,250,0.322,750,10.2,13.2,3.83,102.51,3.91,97.94,4.7,39.3,2.17,8.36,Flexural-bending (ductile),Chloride ions cast in concrete (3% by cement weight) mixture across entire length to initially depassivate steel and remove need for wetting/drying. Concrete compressive strength averaged for 28 day cylinders.
165,"Torres-Acosta et al. (2003), V05",Corrosion initiated approx. 50 days after casting. Central 250 mm of tensile reinforcement subjected to corrosion.,R,SS_TPB_MONO,0,100,150,1500,1500,50,25,0,ST,1,10,0.524,0,0,D,S,0,311.64,519.41,0,0,N/A,0,0,0,0,OPC,0.5,19,Cylinder,37,IC,Internal stainless steel rod,250,200,80,3.5,150,N/A,13.61,250,0.34,750,9.5,,3.56,95.48,3.91,91.22,,,,,Flexural-bending (ductile),"Chloride ions cast in concrete (3% by cement weight) mixture across entire length to initially depassivate steel and remove need for wetting/drying. Concrete compressive strength averaged for 28 day cylinders. Failure mode not reported - mode assumed based on force-displacement curves (not all are provided). Ultimate load, yield displacement and ultimate displacement not reported."
166,"Torres-Acosta et al. (2003), V06",Corrosion initiated approx. 50 days after casting. Central 250 mm of tensile reinforcement subjected to corrosion.,R,SS_TPB_MONO,0,100,150,1500,1500,50,25,0,ST,1,10,0.524,0,0,D,S,0,217.69,387.99,0,0,N/A,0,0,0,0,OPC,0.5,19,Cylinder,37,IC,Internal stainless steel rod,250,200,180,3.5,150,N/A,25.98,250,0.65,750,9,,3.38,90.45,3.91,86.42,,,,,Flexural-bending (brittle),"Chloride ions cast in concrete (3% by cement weight) mixture across entire length to initially depassivate steel and remove need for wetting/drying. Concrete compressive strength averaged for 28 day cylinders. Failure mode not reported - mode assumed based on force-displacement curves (not all are provided). Ultimate load, yield displacement and ultimate displacement not reported."
167,"Torres-Acosta et al. (2003), V07",Corrosion initiated approx. 50 days after casting. Central 25 mm of tensile reinforcement subjected to corrosion.,R,SS_TPB_MONO,0,100,150,1500,1500,50,25,0,ST,1,10,0.524,0,0,D,S,0,257.57,443.76,0,0,N/A,0,0,0,0,OPC,0.5,19,Cylinder,37,IC,Internal stainless steel rod,25,200,80,3.5,150,N/A,20.73,25,0.518,750,9.6,,3.6,96.48,3.91,92.18,,,,,Flexural-bending (ductile),"Chloride ions cast in concrete (3% by cement weight) mixture across entire length to initially depassivate steel and remove need for wetting/drying. Concrete compressive strength averaged for 28 day cylinders. Failure mode not reported - mode assumed based on force-displacement curves (not all are provided). Ultimate load, yield displacement and ultimate displacement not reported."
168,"Torres-Acosta et al. (2003), V08",Corrosion initiated approx. 50 days after casting. Central 25 mm of tensile reinforcement subjected to corrosion.,R,SS_TPB_MONO,0,100,150,1500,1500,50,25,0,ST,1,10,0.524,0,0,D,S,0,282.1,478.08,0,0,N/A,0,0,0,0,OPC,0.5,19,Cylinder,37,IC,Internal stainless steel rod,25,200,80,3.5,150,N/A,17.5,25,0.438,750,9.2,,3.45,92.46,3.91,88.34,,,,,Flexural-bending (ductile),"Chloride ions cast in concrete (3% by cement weight) mixture across entire length to initially depassivate steel and remove need for wetting/drying. Concrete compressive strength averaged for 28 day cylinders. Failure mode not reported - mode assumed based on force-displacement curves (not all are provided). Ultimate load, yield displacement and ultimate displacement not reported."
169,"Torres-Acosta et al. (2003), V09",Corrosion initiated approx. 50 days after casting. Central 1000 mm of tensile reinforcement subjected to corrosion.,R,SS_TPB_MONO,0,100,150,1500,1500,50,25,0,ST,1,10,0.524,0,0,D,S,0,312.55,520.68,0,0,N/A,0,0,0,0,OPC,0.5,19,Cylinder,37,IC,Internal stainless steel rod,1000,200,80,3.5,150,N/A,13.49,1000,0.337,750,10.2,11,3.83,102.51,3.91,97.94,8.7,25.3,1.17,2.91,Flexural-bending (ductile),Chloride ions cast in concrete (3% by cement weight) mixture across entire length to initially depassivate steel and remove need for wetting/drying. Concrete compressive strength averaged for 28 day cylinders.
170,"Torres-Acosta et al. (2003), V10",Corrosion initiated approx. 50 days after casting. Central 250 mm of tensile reinforcement subjected to corrosion.,R,SS_TPB_MONO,0,100,150,1500,1500,50,25,0,ST,1,10,0.524,0,0,D,S,0,232.43,408.6,0,0,N/A,0,0,0,0,OPC,0.5,19,Cylinder,37,IC,Internal stainless steel rod,250,200,180,3.5,150,N/A,24.04,250,0.601,750,7.7,9.6,2.89,77.39,3.91,73.94,5,17,1.54,3.4,Flexural-bending (brittle),Chloride ions cast in concrete (3% by cement weight) mixture across entire length to initially depassivate steel and remove need for wetting/drying. Concrete compressive strength averaged for 28 day cylinders.
171,"Torres-Acosta et al. (2003), V11",Corrosion initiated approx. 50 days after casting. Central 250 mm of tensile reinforcement subjected to corrosion.,R,SS_TPB_MONO,0,100,150,1500,1500,50,25,0,ST,1,10,0.524,0,0,D,S,0,351.51,575.18,0,0,N/A,0,0,0,0,OPC,0.5,19,Cylinder,37,IC,Internal stainless steel rod,250,200,40,3.5,150,N/A,8.36,250,0.209,750,9.8,,3.68,98.49,3.91,94.1,,,,,Flexural-bending (ductile),"Chloride ions cast in concrete (3% by cement weight) mixture across entire length to initially depassivate steel and remove need for wetting/drying. Concrete compressive strength averaged for 28 day cylinders. Failure mode not reported - mode assumed based on force-displacement curves (not all are provided). Ultimate load, yield displacement and ultimate displacement not reported."
172,"Torres-Acosta et al. (2003), V12",Corrosion initiated approx. 50 days after casting. Central 250 mm of tensile reinforcement subjected to corrosion.,R,SS_TPB_MONO,0,100,150,1500,1500,50,25,0,ST,1,10,0.524,0,0,D,S,0,353.03,577.31,0,0,N/A,0,0,0,0,OPC,0.5,19,Cylinder,37,IC,Internal stainless steel rod,250,200,40,3.5,150,N/A,8.16,250,0.204,750,9.5,,3.56,95.48,3.91,91.22,,,,,Flexural-bending (ductile),"Chloride ions cast in concrete (3% by cement weight) mixture across entire length to initially depassivate steel and remove need for wetting/drying. Concrete compressive strength averaged for 28 day cylinders. Failure mode not reported - mode assumed based on force-displacement curves (not all are provided). Ultimate load, yield displacement and ultimate displacement not reported."
173,"O'Flaherty et al. (2004), 2T8/0/50-1",Control.,R,SS_FPB_MONO,0,100,150,910,750,54,54,53,T_C,2,8,0.67,2,6,D,H-90,0,460,496.8,0.377,2,P,65,6,250,0.87,OPC,0.44,20,Cube,40,C,Control,0,0,0,0,0,N/A,0,0,0,250,,41.4,5.18,100,4.65,111.23,,,,,Flexural-bending (ductile),"Only target cube strength reported. Yield load, yield and ultimate displacements not reported."
174,"O'Flaherty et al. (2004), 2T8/0/50-2",Control.,R,SS_FPB_MONO,0,100,150,910,750,54,54,53,T_C,2,8,0.67,2,6,D,H-90,0,460,496.8,0.377,2,P,65,6,250,0.87,OPC,0.44,20,Cube,40,C,Control,0,0,0,0,0,N/A,0,0,0,250,,41.4,5.18,100,4.65,111.23,,,,,Flexural-bending (ductile),"Only target cube strength reported. Yield load, yield and ultimate displacements not reported."
175,"O'Flaherty et al. (2004), 2T8/5/50-1",Only tensile reinforcement corroded.,R,SS_FPB_MONO,0,100,150,910,750,54,54,53,T_C,2,8,0.67,2,6,D,H-90,0,437.27,475.34,0.377,2,P,65,6,250,0.87,OPC,0.44,20,Cube,40,IC,Protected compression bars,750,1000,14,3.5,150,N/A,2.7,750,0.054,250,,42.9,5.36,103.62,4.65,115.26,,,,,Flexural-bending (ductile),"Calcium chloride solution used as electrolyte. Hanger bars and stirrups protected, then cathodically charged to induce corrosion in ensile reinforcement. Corrosion reported as mostly distributed, therefore average sample length assumed to be full length of tensile reinforcement straight section. Only target cube strength reported. Yield load, yield and ultimate displacements not reported."
176,"O'Flaherty et al. (2004), 2T8/5/50-2",Only tensile reinforcement corroded.,R,SS_FPB_MONO,0,100,150,910,750,54,54,53,T_C,2,8,0.67,2,6,D,H-90,0,430.54,468.98,0.377,2,P,65,6,250,0.87,OPC,0.44,20,Cube,40,IC,Protected compression bars,750,1000,14,3.5,150,N/A,3.5,750,0.07,250,,39.2,4.9,94.69,4.65,105.32,,,,,Flexural-bending (ductile),"Calcium chloride solution used as electrolyte. Hanger bars and stirrups protected, then cathodically charged to induce corrosion in ensile reinforcement. Corrosion reported as mostly distributed, therefore average sample length assumed to be full length of tensile reinforcement straight section. Only target cube strength reported. Yield load, yield and ultimate displacements not reported."
177,"O'Flaherty et al. (2004), 2T8/5/50-3",Only tensile reinforcement corroded.,R,SS_FPB_MONO,0,100,150,910,750,54,54,53,T_C,2,8,0.67,2,6,D,H-90,0,415.38,454.67,0.377,2,P,65,6,250,0.87,OPC,0.44,20,Cube,40,IC,Protected compression bars,750,1000,14,3.5,150,N/A,5.3,750,0.106,250,,33.3,4.16,80.43,4.65,89.47,,,,,Flexural-bending (ductile),"Calcium chloride solution used as electrolyte. Hanger bars and stirrups protected, then cathodically charged to induce corrosion in ensile reinforcement. Corrosion reported as mostly distributed, therefore average sample length assumed to be full length of tensile reinforcement straight section. Only target cube strength reported. Yield load, yield and ultimate displacements not reported."
178,"O'Flaherty et al. (2004), 2T8/5/50-4",Only tensile reinforcement corroded.,R,SS_FPB_MONO,0,100,150,910,750,54,54,53,T_C,2,8,0.67,2,6,D,H-90,0,401.92,441.95,0.377,2,P,65,6,250,0.87,OPC,0.44,20,Cube,40,IC,Protected compression bars,750,1000,14,3.5,150,N/A,6.9,750,0.138,250,,34.6,4.33,83.57,4.65,92.96,,,,,Flexural-bending (ductile),"Calcium chloride solution used as electrolyte. Hanger bars and stirrups protected, then cathodically charged to induce corrosion in ensile reinforcement. Corrosion reported as mostly distributed, therefore average sample length assumed to be full length of tensile reinforcement straight section. Only target cube strength reported. Yield load, yield and ultimate displacements not reported."
179,"O'Flaherty et al. (2004), 2T8/10/50-1",Only tensile reinforcement corroded.,R,SS_FPB_MONO,0,100,150,910,750,54,54,53,T_C,2,8,0.67,2,6,D,H-90,0,395.18,435.59,0.377,2,P,65,6,250,0.87,OPC,0.44,20,Cube,40,IC,Protected compression bars,750,1000,28,3.5,150,N/A,7.7,750,0.154,250,,33.5,4.19,80.92,4.65,90,,,,,Flexural-bending (ductile),"Calcium chloride solution used as electrolyte. Hanger bars and stirrups protected, then cathodically charged to induce corrosion in ensile reinforcement. Corrosion reported as mostly distributed, therefore average sample length assumed to be full length of tensile reinforcement straight section. Only target cube strength reported. Yield load, yield and ultimate displacements not reported."
180,"O'Flaherty et al. (2004), 2T8/10/50-2",Only tensile reinforcement corroded.,R,SS_FPB_MONO,0,100,150,910,750,54,54,53,T_C,2,8,0.67,2,6,D,H-90,0,385.08,426.06,0.377,2,P,65,6,250,0.87,OPC,0.44,20,Cube,40,IC,Protected compression bars,750,1000,28,3.5,150,N/A,8.9,750,0.178,250,,26.3,3.29,63.53,4.65,70.66,,,,,Flexural-bending (ductile),"Calcium chloride solution used as electrolyte. Hanger bars and stirrups protected, then cathodically charged to induce corrosion in ensile reinforcement. Corrosion reported as mostly distributed, therefore average sample length assumed to be full length of tensile reinforcement straight section. Only target cube strength reported. Yield load, yield and ultimate displacements not reported."
181,"O'Flaherty et al. (2004), 2T8/15/50-1",Only tensile reinforcement corroded.,R,SS_FPB_MONO,0,100,150,910,750,54,54,53,T_C,2,8,0.67,2,6,D,H-90,0,332.89,376.77,0.377,2,P,65,6,250,0.87,OPC,0.44,20,Cube,40,IC,Protected compression bars,750,1000,35,3.5,150,N/A,15.1,750,0.302,250,,17.1,2.14,41.3,4.65,45.94,,,,,Flexural-bending (ductile),"Calcium chloride solution used as electrolyte. Hanger bars and stirrups protected, then cathodically charged to induce corrosion in ensile reinforcement. Corrosion reported as mostly distributed, therefore average sample length assumed to be full length of tensile reinforcement straight section. Only target cube strength reported. Yield load, yield and ultimate displacements not reported."
182,"O'Flaherty et al. (2004), 2T8/15/50-2",Only tensile reinforcement corroded.,R,SS_FPB_MONO,0,100,150,910,750,54,54,53,T_C,2,8,0.67,2,6,D,H-90,0,321.94,366.44,0.377,2,P,65,6,250,0.87,OPC,0.44,20,Cube,40,IC,Protected compression bars,750,1000,35,3.5,150,N/A,16.4,750,0.328,250,,10.1,1.26,24.4,4.65,27.14,,,,,Flexural-bending (ductile),"Calcium chloride solution used as electrolyte. Hanger bars and stirrups protected, then cathodically charged to induce corrosion in ensile reinforcement. Corrosion reported as mostly distributed, therefore average sample length assumed to be full length of tensile reinforcement straight section. Only target cube strength reported. Yield load, yield and ultimate displacements not reported."
183,"O'Flaherty et al. (2004), 2T10/0/50-1",Control.,R,SS_FPB_MONO,0,100,150,910,750,55,55,53,T_C,2,10,1.047,2,6,D,H-90,0,460,496.8,0.377,2,P,65,6,250,0.87,OPC,0.44,20,Cube,40,C,Control,0,0,0,0,0,N/A,0,0,0,250,,62.4,7.8,100,6.52,119.7,,,,,Flexural-bending (ductile),"Only target cube strength reported. Yield load, yield and ultimate displacements not reported."
184,"O'Flaherty et al. (2004), 2T10/0/50-2",Control.,R,SS_FPB_MONO,0,100,150,910,750,55,55,53,T_C,2,10,1.047,2,6,D,H-90,0,460,496.8,0.377,2,P,65,6,250,0.87,OPC,0.44,20,Cube,40,C,Control,0,0,0,0,0,N/A,0,0,0,250,,62.4,7.8,100,6.52,119.7,,,,,Flexural-bending (ductile),"Only target cube strength reported. Yield load, yield and ultimate displacements not reported."
185,"O'Flaherty et al. (2004), 2T10/5/50-1",Only tensile reinforcement corroded.,R,SS_FPB_MONO,0,100,150,910,750,55,55,53,T_C,2,10,1.047,2,6,D,H-90,0,412.02,451.49,0.377,2,P,65,6,250,0.87,OPC,0.44,20,Cube,40,IC,Protected compression bars,750,1000,14,3.5,150,N/A,5.7,750,0.143,250,,63,7.88,100.96,6.52,120.86,,,,,Flexural-bending (ductile),"Calcium chloride solution used as electrolyte. Hanger bars and stirrups protected, then cathodically charged to induce corrosion in ensile reinforcement. Corrosion reported as mostly distributed, therefore average sample length assumed to be full length of tensile reinforcement straight section. Only target cube strength reported. Yield load, yield and ultimate displacements not reported."
186,"O'Flaherty et al. (2004), 2T10/5/50-2",Only tensile reinforcement corroded.,R,SS_FPB_MONO,0,100,150,910,750,55,55,53,T_C,2,10,1.047,2,6,D,H-90,0,408.65,448.31,0.377,2,P,65,6,250,0.87,OPC,0.44,20,Cube,40,IC,Protected compression bars,750,1000,14,3.5,150,N/A,6.1,750,0.153,250,,55,6.88,88.14,6.52,105.51,,,,,Flexural-bending (ductile),"Calcium chloride solution used as electrolyte. Hanger bars and stirrups protected, then cathodically charged to induce corrosion in ensile reinforcement. Corrosion reported as mostly distributed, therefore average sample length assumed to be full length of tensile reinforcement straight section. Only target cube strength reported. Yield load, yield and ultimate displacements not reported."
187,"O'Flaherty et al. (2004), 2T10/10/50-1",Only tensile reinforcement corroded.,R,SS_FPB_MONO,0,100,150,910,750,55,55,53,T_C,2,10,1.047,2,6,D,H-90,0,395.18,435.59,0.377,2,P,65,6,250,0.87,OPC,0.44,20,Cube,40,IC,Protected compression bars,750,1000,28,3.5,150,N/A,7.7,750,0.193,250,,47.7,5.96,76.44,6.52,91.51,,,,,Flexural-bending (ductile),"Calcium chloride solution used as electrolyte. Hanger bars and stirrups protected, then cathodically charged to induce corrosion in ensile reinforcement. Corrosion reported as mostly distributed, therefore average sample length assumed to be full length of tensile reinforcement straight section. Only target cube strength reported. Yield load, yield and ultimate displacements not reported."
188,"O'Flaherty et al. (2004), 2T10/10/50-2",Only tensile reinforcement corroded.,R,SS_FPB_MONO,0,100,150,910,750,55,55,53,T_C,2,10,1.047,2,6,D,H-90,0,380.03,421.29,0.377,2,P,65,6,250,0.87,OPC,0.44,20,Cube,40,IC,Protected compression bars,750,1000,28,3.5,150,N/A,9.5,750,0.238,250,,50.3,6.29,80.61,6.52,96.49,,,,,Flexural-bending (ductile),"Calcium chloride solution used as electrolyte. Hanger bars and stirrups protected, then cathodically charged to induce corrosion in ensile reinforcement. Corrosion reported as mostly distributed, therefore average sample length assumed to be full length of tensile reinforcement straight section. Only target cube strength reported. Yield load, yield and ultimate displacements not reported."
189,"O'Flaherty et al. (2004), 2T10/15/50-1",Only tensile reinforcement corroded.,R,SS_FPB_MONO,0,100,150,910,750,55,55,53,T_C,2,10,1.047,2,6,D,H-90,0,374.14,415.72,0.377,2,P,65,6,250,0.87,OPC,0.44,20,Cube,40,IC,Protected compression bars,750,1000,35,3.5,150,N/A,10.2,750,0.255,250,,42.8,5.35,68.59,6.52,82.11,,,,,Flexural-bending (ductile),"Calcium chloride solution used as electrolyte. Hanger bars and stirrups protected, then cathodically charged to induce corrosion in ensile reinforcement. Corrosion reported as mostly distributed, therefore average sample length assumed to be full length of tensile reinforcement straight section. Only target cube strength reported. Yield load, yield and ultimate displacements not reported."
190,"O'Flaherty et al. (2004), 2T10/15/50-2",Only tensile reinforcement corroded.,R,SS_FPB_MONO,0,100,150,910,750,55,55,53,T_C,2,10,1.047,2,6,D,H-90,0,338.78,382.34,0.377,2,P,65,6,250,0.87,OPC,0.44,20,Cube,40,IC,Protected compression bars,750,1000,35,3.5,150,N/A,14.4,750,0.36,250,,39.9,4.99,63.94,6.52,76.54,,,,,Flexural-bending (ductile),"Calcium chloride solution used as electrolyte. Hanger bars and stirrups protected, then cathodically charged to induce corrosion in ensile reinforcement. Corrosion reported as mostly distributed, therefore average sample length assumed to be full length of tensile reinforcement straight section. Only target cube strength reported. Yield load, yield and ultimate displacements not reported."
191,"O'Flaherty et al. (2004), 2T12/0/50-1",Control.,R,SS_FPB_MONO,0,100,150,910,750,56,56,53,T_C,2,12,1.508,2,6,D,H-90,0,460,496.8,0.377,2,P,65,6,250,0.87,OPC,0.44,20,Cube,40,C,Control,0,0,0,0,0,N/A,0,0,0,250,,79.3,9.91,100,7.79,127.23,,,,,Flexural-bending (ductile),"Only target cube strength reported. Yield load, yield and ultimate displacements not reported."
192,"O'Flaherty et al. (2004), 2T12/0/50-2",Control.,R,SS_FPB_MONO,0,100,150,910,750,56,56,53,T_C,2,12,1.508,2,6,D,H-90,0,460,496.8,0.377,2,P,65,6,250,0.87,OPC,0.44,20,Cube,40,C,Control,0,0,0,0,0,N/A,0,0,0,250,,79.3,9.91,100,7.79,127.23,,,,,Flexural-bending (ductile),"Only target cube strength reported. Yield load, yield and ultimate displacements not reported."
193,"O'Flaherty et al. (2004), 2T12/5/50-1",Only tensile reinforcement corroded.,R,SS_FPB_MONO,0,100,150,910,750,56,56,53,T_C,2,12,1.508,2,6,D,H-90,0,449.06,486.47,0.377,2,P,65,6,250,0.87,OPC,0.44,20,Cube,40,IC,Protected compression bars,750,1000,14,3.5,150,N/A,1.3,750,0.039,250,,73.8,9.23,93.06,7.79,118.4,,,,,Flexural-bending (ductile),"Calcium chloride solution used as electrolyte. Hanger bars and stirrups protected, then cathodically charged to induce corrosion in ensile reinforcement. Corrosion reported as mostly distributed, therefore average sample length assumed to be full length of tensile reinforcement straight section. Only target cube strength reported. Yield load, yield and ultimate displacements not reported."
194,"O'Flaherty et al. (2004), 2T12/5/50-2",Only tensile reinforcement corroded.,R,SS_FPB_MONO,0,100,150,910,750,56,56,53,T_C,2,12,1.508,2,6,D,H-90,0,445.69,483.29,0.377,2,P,65,6,250,0.87,OPC,0.44,20,Cube,40,IC,Protected compression bars,750,1000,14,3.5,150,N/A,1.7,750,0.051,250,,70.8,8.85,89.28,7.79,113.59,,,,,Flexural-bending (ductile),"Calcium chloride solution used as electrolyte. Hanger bars and stirrups protected, then cathodically charged to induce corrosion in ensile reinforcement. Corrosion reported as mostly distributed, therefore average sample length assumed to be full length of tensile reinforcement straight section. Only target cube strength reported. Yield load, yield and ultimate displacements not reported."
195,"O'Flaherty et al. (2004), 2T12/10/50-1",Only tensile reinforcement corroded.,R,SS_FPB_MONO,0,100,150,910,750,56,56,53,T_C,2,12,1.508,2,6,D,H-90,0,438.96,476.93,0.377,2,P,65,6,250,0.87,OPC,0.44,20,Cube,40,IC,Protected compression bars,750,1000,28,3.5,150,N/A,2.5,750,0.075,250,,63.6,7.95,80.2,7.79,102.04,,,,,Flexural-bending (ductile),"Calcium chloride solution used as electrolyte. Hanger bars and stirrups protected, then cathodically charged to induce corrosion in ensile reinforcement. Corrosion reported as mostly distributed, therefore average sample length assumed to be full length of tensile reinforcement straight section. Only target cube strength reported. Yield load, yield and ultimate displacements not reported."
196,"O'Flaherty et al. (2004), 2T12/10/50-2",Only tensile reinforcement corroded.,R,SS_FPB_MONO,0,100,150,910,750,56,56,53,T_C,2,12,1.508,2,6,D,H-90,0,433.9,472.16,0.377,2,P,65,6,250,0.87,OPC,0.44,20,Cube,40,IC,Protected compression bars,750,1000,28,3.5,150,N/A,3.1,750,0.093,250,,57.3,7.16,72.26,7.79,91.93,,,,,Flexural-bending (ductile),"Calcium chloride solution used as electrolyte. Hanger bars and stirrups protected, then cathodically charged to induce corrosion in ensile reinforcement. Corrosion reported as mostly distributed, therefore average sample length assumed to be full length of tensile reinforcement straight section. Only target cube strength reported. Yield load, yield and ultimate displacements not reported."
197,"O'Flaherty et al. (2004), 2T12/15/50-1",Only tensile reinforcement corroded.,R,SS_FPB_MONO,0,100,150,910,750,56,56,53,T_C,2,12,1.508,2,6,D,H-90,0,424.64,463.42,0.377,2,P,65,6,250,0.87,OPC,0.44,20,Cube,40,IC,Protected compression bars,750,1000,35,3.5,150,N/A,4.2,750,0.126,250,,61.7,7.71,77.81,7.79,98.99,,,,,Flexural-bending (ductile),"Calcium chloride solution used as electrolyte. Hanger bars and stirrups protected, then cathodically charged to induce corrosion in ensile reinforcement. Corrosion reported as mostly distributed, therefore average sample length assumed to be full length of tensile reinforcement straight section. Only target cube strength reported. Yield load, yield and ultimate displacements not reported."
198,"O'Flaherty et al. (2004), 2T12/15/50-2",Only tensile reinforcement corroded.,R,SS_FPB_MONO,0,100,150,910,750,56,56,53,T_C,2,12,1.508,2,6,D,H-90,0,410.33,449.9,0.377,2,P,65,6,250,0.87,OPC,0.44,20,Cube,40,IC,Protected compression bars,750,1000,35,3.5,150,N/A,5.9,750,0.177,250,,50.7,6.34,63.93,7.79,81.34,,,,,Flexural-bending (ductile),"Calcium chloride solution used as electrolyte. Hanger bars and stirrups protected, then cathodically charged to induce corrosion in ensile reinforcement. Corrosion reported as mostly distributed, therefore average sample length assumed to be full length of tensile reinforcement straight section. Only target cube strength reported. Yield load, yield and ultimate displacements not reported."
199,"El Maaddawy et al. (2005),  Control",Control,R,SS_FPB_MONO,0,152,254,3200,3000,40.5,40.5,37,T_C,2,15,0.915,2,8,D,S,0,450,585,0.26,2,P,333.3,8,340,0.198,OPC,0.55,13,Cylinder,40,C,Control,0,0,0,0,0,N/A,0,0,0,1000,67.2,75,37.5,100,31.48,119.11,15.63,73.33,4.3,4.69,Flexural-bending (ductile),"Plain compression bars, deformed tensile bars."
200,"El Maaddawy et al. (2005),  A-CN-50",Unloaded during corrosion simulation. Stirrups in flexural zone epoxy coated to protect from corrosion.,R,SS_FPB_MONO,0,152,254,3200,3000,40.5,40.5,37,T_C,2,15,0.915,2,8,D,S,0,376.71,501.7,0.26,2,P,333.3,8,340,0.198,OPC,0.55,13,Cylinder,41,IC,Internal stainless steel tube,1400,325,50,3.5,254,N/A,8.9,200,0.334,1000,61.71,70.22,35.11,93.63,31.54,111.3,14.39,88.96,4.29,6.18,Flexural-bending (ductile),"Plain compression bars, deformed tensile bars. Stainless steel tube embedded in beams to act as cathode. Corrosion restricted to tensile bars in middle 1400 mm. 2.25% Cl- ions (by cement weight) added to mix to initialise depassivation of steel. Salt water fog sprayed over members to corrode."
201,"El Maaddawy et al. (2005),  A-CN-110",Unloaded during corrosion simulation. Stirrups in flexural zone epoxy coated to protect from corrosion.,R,SS_FPB_MONO,0,152,254,3200,3000,40.5,40.5,37,T_C,2,15,0.915,2,8,D,S,0,333.06,452.09,0.26,2,P,333.3,8,340,0.198,OPC,0.55,13,Cylinder,41,IC,Internal stainless steel tube,1400,325,110,3.5,254,N/A,14.2,200,0.533,1000,57.39,66.76,33.38,89.01,31.54,105.82,13.91,78.39,4.13,5.64,Flexural-bending (ductile),"Plain compression bars, deformed tensile bars. Stainless steel tube embedded in beams to act as cathode. Corrosion restricted to tensile bars in middle 1400 mm. 2.25% Cl- ions (by cement weight) added to mix to initialise depassivation of steel. Salt water fog sprayed over members to corrode."
202,"El Maaddawy et al. (2005),  A-CN-210",Unloaded during corrosion simulation. Stirrups in flexural zone epoxy coated to protect from corrosion.,R,SS_FPB_MONO,0,152,254,3200,3000,40.5,40.5,37,T_C,2,15,0.915,2,8,D,S,0,267.18,377.21,0.26,2,P,333.3,8,340,0.198,OPC,0.55,13,Cylinder,41,IC,Internal stainless steel tube,1400,325,210,3.5,254,N/A,22.2,200,0.833,1000,50.74,60.02,30.01,80.03,31.54,95.13,12.96,62.38,3.92,4.81,Flexural-bending (ductile),"Plain compression bars, deformed tensile bars. Stainless steel tube embedded in beams to act as cathode. Corrosion restricted to tensile bars in middle 1400 mm. 2.25% Cl- ions (by cement weight) added to mix to initialise depassivation of steel. Salt water fog sprayed over members to corrode."
203,"El Maaddawy et al. (2005),  A-CN-310",Unloaded during corrosion simulation. Stirrups in flexural zone epoxy coated to protect from corrosion.,R,SS_FPB_MONO,0,152,254,3200,3000,40.5,40.5,37,T_C,2,15,0.915,2,8,D,S,0,246.71,327.48,0.26,2,P,333.3,8,340,0.198,OPC,0.55,13,Cylinder,41,IC,Internal stainless steel tube,1400,325,310,3.5,254,N/A,31.6,200,1.185,1000,44.16,53.27,26.64,71.03,31.54,84.44,11.74,58.96,3.76,5.02,Flexural-bending (ductile),"Plain compression bars, deformed tensile bars. Stainless steel tube embedded in beams to act as cathode. Corrosion restricted to tensile bars in middle 1400 mm. 2.25% Cl- ions (by cement weight) added to mix to initialise depassivation of steel. Salt water fog sprayed over members to corrode."
204,"El Maaddawy et al. (2005),  B-CS-50",Corroded under a sustained load of approx. 60% ultimate of control beam. Stirrups in flexural zone epoxy coated to protect from corrosion.,R,SS_FPB_MONO_SUST,60,152,254,3200,3000,40.5,40.5,37,T_C,2,15,0.915,2,8,D,S,0,370.12,494.21,0.26,2,P,333.3,8,340,0.198,OPC,0.55,13,Cylinder,41,IC,Internal stainless steel tube,1400,325,50,3.5,254,N/A,9.7,200,0.364,1000,59.88,66.08,33.04,88.11,31.54,104.74,12.34,73.41,4.85,5.95,Flexural-bending (ductile),"Plain compression bars, deformed tensile bars. Stainless steel tube embedded in beams to act as cathode. Corrosion restricted to tensile bars in middle 1400 mm. 2.25% Cl- ions (by cement weight) added to mix to initialise depassivation of steel. Salt water fog sprayed over members to corrode."
205,"El Maaddawy et al. (2005),  B-CS-110",Corroded under a sustained load of approx. 60% ultimate of control beam. Stirrups in flexural zone epoxy coated to protect from corrosion.,R,SS_FPB_MONO_SUST,60,152,254,3200,3000,40.5,40.5,37,T_C,2,15,0.915,2,8,D,S,0,323.18,440.86,0.26,2,P,333.3,8,340,0.198,OPC,0.55,13,Cylinder,41,IC,Internal stainless steel tube,1400,325,110,3.5,254,N/A,15.4,200,0.578,1000,55.1,64.59,32.3,86.12,31.54,102.38,8.93,85.86,6.17,9.61,Flexural-bending (ductile),"Plain compression bars, deformed tensile bars. Stainless steel tube embedded in beams to act as cathode. Corrosion restricted to tensile bars in middle 1400 mm. 2.25% Cl- ions (by cement weight) added to mix to initialise depassivation of steel. Salt water fog sprayed over members to corrode."
206,"El Maaddawy et al. (2005),  B-CS-210",Corroded under a sustained load of approx. 60% ultimate of control beam. Stirrups in flexural zone epoxy coated to protect from corrosion.,R,SS_FPB_MONO_SUST,60,152,254,3200,3000,40.5,40.5,37,T_C,2,15,0.915,2,8,D,S,0,262.24,371.59,0.26,2,P,333.3,8,340,0.198,OPC,0.55,13,Cylinder,41,IC,Internal stainless steel tube,1400,325,210,3.5,254,N/A,22.8,200,0.855,1000,50.1,64.18,32.09,85.57,31.54,101.73,8.41,79.9,5.96,9.5,Flexural-bending (ductile),"Plain compression bars, deformed tensile bars. Stainless steel tube embedded in beams to act as cathode. Corrosion restricted to tensile bars in middle 1400 mm. 2.25% Cl- ions (by cement weight) added to mix to initialise depassivation of steel. Salt water fog sprayed over members to corrode."
207,"El Maaddawy et al. (2005),  B-CS-310",Corroded under a sustained load of approx. 60% ultimate of control beam. Stirrups in flexural zone epoxy coated to protect from corrosion.,R,SS_FPB_MONO_SUST,60,152,254,3200,3000,40.5,40.5,37,T_C,2,15,0.915,2,8,D,S,0,252.9,336.38,0.26,2,P,333.3,8,340,0.198,OPC,0.55,13,Cylinder,41,IC,Internal stainless steel tube,1400,325,310,3.5,254,N/A,30,200,1.125,1000,46.14,56.87,28.44,75.83,31.54,90.14,7.42,66.8,6.22,9,Flexural-bending (ductile),"Plain compression bars, deformed tensile bars. Stainless steel tube embedded in beams to act as cathode. Corrosion restricted to tensile bars in middle 1400 mm. 2.25% Cl- ions (by cement weight) added to mix to initialise depassivation of steel. Salt water fog sprayed over members to corrode."
208,"Azad et al. (2007), BT1-C1",Control,S,SS-FPB-MONO,0,150,150,1100,900,30,30,40,T_C,2,10,0.698,2,8,D,H-180,0,520,551,0.447,2,D,90,6,250,0.419,OPC,0.45,13,Cylinder,45.8,C,Control,0,0,0,0,0,N/A,0,0,0,350,68.6,72.3,12.65,100,9.94,127.33,7.4,10.5,9.27,1.42,Flexural-shear,Tests stopped relatively early - not a reliable reference for ductility
209,"Azad et al. (2007), BT1-C2",Control,S,SS-FPB-MONO,0,150,150,1100,900,30,30,40,T_C,2,10,0.698,2,8,D,H-180,0,520,551,0.447,2,D,90,6,250,0.419,OPC,0.45,13,Cylinder,45.8,C,Control,0,0,0,0,0,N/A,0,0,0,350,51.8,72,12.6,100,9.94,126.8,4.2,11.6,12.33,2.76,Flexural-bending (ductile),Tests stopped relatively early - not a reliable reference for ductility
210,"Azad et al. (2007), BT1-2-4-1",Top two holding bars for stirrups epoxy coated.,S,SS-FPB-MONO,0,150,150,1100,900,30,30,40,T_C,2,10,0.698,2,8,D,H-180,0,468.61,503.39,0.447,2,D,90,6,250,0.419,OPC,0.45,13,Cylinder,38.9,IC,External stainless steel plate,1100,2000,4,5,25,N/A,5.4,1100,0.135,350,59.5,67.5,11.81,93.56,9.66,122.24,4.3,7.4,13.84,1.72,Flexural-bending (ductile),Assumed both full length tension bars extracted and measured for mass loss. Tests stopped relatively early - not a reliable reference for ductility
211,"Azad et al. (2007), BT1-2-4-2",Top two holding bars for stirrups epoxy coated.,S,SS-FPB-MONO,0,150,150,1100,900,30,30,40,T_C,2,10,0.698,2,8,D,H-180,0,468.61,503.39,0.447,2,D,90,6,250,0.419,OPC,0.45,13,Cylinder,38.9,IC,External stainless steel plate,1100,2000,4,5,25,N/A,5.4,1100,0.135,350,53.1,64,11.2,88.7,9.66,115.9,4.5,10.4,11.8,2.31,Flexural-bending (ductile),Assumed both full length tension bars extracted and measured for mass loss. Tests stopped relatively early - not a reliable reference for ductility
212,"Azad et al. (2007), BT1-3-4-1",Top two holding bars for stirrups epoxy coated.,S,SS-FPB-MONO,0,150,150,1100,900,30,30,40,T_C,2,10,0.698,2,8,D,H-180,0,384.87,425.81,0.447,2,D,90,6,250,0.419,OPC,0.45,13,Cylinder,36.9,IC,External stainless steel plate,1100,3000,4,5,25,N/A,14.2,1100,0.355,350,41.15,58,10.15,80.39,9.57,106.04,3.1,9.5,13.27,3.06,Flexural-bending (ductile),Assumed both full length tension bars extracted and measured for mass loss. Tests stopped relatively early - not a reliable reference for ductility
213,"Azad et al. (2007), BT1-3-4-2",Top two holding bars for stirrups epoxy coated.,S,SS-FPB-MONO,0,150,150,1100,900,30,30,40,T_C,2,10,0.698,2,8,D,H-180,0,384.87,425.81,0.447,2,D,90,6,250,0.419,OPC,0.45,13,Cylinder,36.9,IC,External stainless steel plate,1100,3000,4,5,25,N/A,14.2,1100,0.355,350,42,51.7,9.05,71.66,9.57,94.52,3.9,5.6,10.77,1.44,Flexure-shear,Assumed both full length tension bars extracted and measured for mass loss. Tests stopped relatively early - not a reliable reference for ductility
214,"Azad et al. (2007), BT1-2-6-1",Top two holding bars for stirrups epoxy coated.,S,SS-FPB-MONO,0,150,150,1100,900,30,30,40,T_C,2,10,0.698,2,8,D,H-180,0,375.36,417,0.447,2,D,90,6,250,0.419,OPC,0.45,13,Cylinder,45.8,IC,External stainless steel plate,1100,2000,6,5,25,N/A,15.2,1100,0.38,350,52.1,59.6,10.43,82.61,9.94,104.98,4.5,6.3,11.58,1.4,Flexure-shear,Assumed both full length tension bars extracted and measured for mass loss. Tests stopped relatively early - not a reliable reference for ductility
215,"Azad et al. (2007), BT1-2-6-2",Top two holding bars for stirrups epoxy coated.,S,SS-FPB-MONO,0,150,150,1100,900,30,30,40,T_C,2,10,0.698,2,8,D,H-180,0,375.36,417,0.447,2,D,90,6,250,0.419,OPC,0.45,13,Cylinder,45.8,IC,External stainless steel plate,1100,2000,6,5,25,N/A,15.2,1100,0.38,350,43.1,51.5,9.01,71.38,9.94,90.71,4,6.7,10.78,1.68,Flexure-shear,Assumed both full length tension bars extracted and measured for mass loss. Tests stopped relatively early - not a reliable reference for ductility
216,"Azad et al. (2007), BT1-3-6-1",Top two holding bars for stirrups epoxy coated.,S,SS-FPB-MONO,0,150,150,1100,900,30,30,40,T_C,2,10,0.698,2,8,D,H-180,0,316.36,362.34,0.447,2,D,90,6,250,0.419,OPC,0.45,13,Cylinder,46.5,IC,External stainless steel plate,1100,3000,6,5,25,N/A,21.4,1100,0.535,350,39.9,50.6,8.86,70.13,9.96,88.91,4.4,10.5,9.07,2.39,Flexural-bending (ductile),Assumed both full length tension bars extracted and measured for mass loss. Tests stopped relatively early - not a reliable reference for ductility
217,"Azad et al. (2007), BT1-3-6-2",Top two holding bars for stirrups epoxy coated.,S,SS-FPB-MONO,0,150,150,1100,900,30,30,40,T_C,2,10,0.698,2,8,D,H-180,0,316.36,362.34,0.447,2,D,90,6,250,0.419,OPC,0.45,13,Cylinder,46.5,IC,External stainless steel plate,1100,3000,6,5,25,N/A,21.4,1100,0.535,350,44.1,54.1,9.47,74.98,9.96,95.06,3.9,8.9,11.31,2.28,Flexural-bending (ductile),Assumed both full length tension bars extracted and measured for mass loss. Tests stopped relatively early - not a reliable reference for ductility
218,"Azad et al. (2007), BT1-2-8-1",Top two holding bars for stirrups epoxy coated.,S,SS-FPB-MONO,0,150,150,1100,900,30,30,40,T_C,2,10,0.698,2,8,D,H-180,0,315.41,361.46,0.447,2,D,90,6,250,0.419,OPC,0.45,13,Cylinder,33.4,IC,External stainless steel plate,1100,2000,8,5,25,N/A,21.5,1100,0.538,350,39.9,50.1,8.77,69.44,9.4,93.28,4.3,10.1,9.28,2.35,Flexure-shear,Assumed both full length tension bars extracted and measured for mass loss. Tests stopped relatively early - not a reliable reference for ductility
219,"Azad et al. (2007), BT1-2-8-2",Top two holding bars for stirrups epoxy coated.,S,SS-FPB-MONO,0,150,150,1100,900,30,30,40,T_C,2,10,0.698,2,8,D,H-180,0,315.41,361.46,0.447,2,D,90,6,250,0.419,OPC,0.45,13,Cylinder,33.4,IC,External stainless steel plate,1100,2000,8,5,25,N/A,21.5,1100,0.538,350,34.7,44.6,7.81,61.82,9.4,83.04,3.7,7.6,9.38,2.05,Flexure-shear,Assumed both full length tension bars extracted and measured for mass loss. Tests stopped relatively early - not a reliable reference for ductility
220,"Azad et al. (2007), BT1-3-8-1",Top two holding bars for stirrups epoxy coated.,S,SS-FPB-MONO,0,150,150,1100,900,30,30,40,T_C,2,10,0.698,2,8,D,H-180,0,287.77,311.59,0.447,2,D,90,6,250,0.419,OPC,0.45,13,Cylinder,46.5,IC,External stainless steel plate,1100,3000,8,5,25,N/A,31,1100,0.775,350,29,31.1,5.44,43.1,9.96,54.65,2.8,4.2,10.36,1.5,Flexure-shear,Assumed both full length tension bars extracted and measured for mass loss. Tests stopped relatively early - not a reliable reference for ductility
221,"Azad et al. (2007), BT1-3-8-2",Top two holding bars for stirrups epoxy coated.,S,SS-FPB-MONO,0,150,150,1100,900,30,30,40,T_C,2,10,0.698,2,8,D,H-180,0,287.77,311.59,0.447,2,D,90,6,250,0.419,OPC,0.45,13,Cylinder,46.5,IC,External stainless steel plate,1100,3000,8,5,25,N/A,31,1100,0.775,350,37,42.6,7.46,59.04,9.96,74.85,3.4,6.8,10.88,2,Flexural-bending (ductile),Assumed both full length tension bars extracted and measured for mass loss. Tests stopped relatively early - not a reliable reference for ductility
222,"Azad et al. (2007), BT2-C-1",Control,S,SS-FPB-MONO,0,150,150,1100,900,31,31,40,T_C,2,12,1.005,2,8,D,H-180,0,590,700,0.447,2,D,90,6,250,0.419,OPC,0.45,13,Cylinder,36.3,C,Control,0,0,0,0,0,N/A,0,0,0,350,91,91,15.93,100,14,113.77,6,6.2,15.17,1.03,Flexural-bending (ductile),Tests stopped relatively early - not a reliable reference for ductility
223,"Azad et al. (2007), BT2-C-2",Control,S,SS-FPB-MONO,0,150,150,1100,900,31,31,40,T_C,2,12,1.005,2,8,D,H-180,0,590,700,0.447,2,D,90,6,250,0.419,OPC,0.45,13,Cylinder,36.3,C,Control,0,0,0,0,0,N/A,0,0,0,350,76.7,78.8,13.79,100,14,98.52,6.4,8.9,11.98,1.39,Flexure-shear,Tests stopped relatively early - not a reliable reference for ductility
224,"Azad et al. (2007), BT2-2-4-1",Top two holding bars for stirrups epoxy coated.,S,SS-FPB-MONO,0,150,150,1100,900,31,31,40,T_C,2,12,1.005,2,8,D,H-180,0,530.62,638.4,0.447,2,D,90,6,250,0.419,OPC,0.45,13,Cylinder,39.9,IC,External stainless steel plate,1100,2000,4,5,25,N/A,5.5,1100,0.165,350,70.8,70.8,12.39,83.39,14.22,87.15,5.2,6.4,13.62,1.23,Flexure-shear,Assumed both full length tension bars extracted and measured for mass loss. Tests stopped relatively early - not a reliable reference for ductility
225,"Azad et al. (2007), BT2-2-4-2",Top two holding bars for stirrups epoxy coated.,S,SS-FPB-MONO,0,150,150,1100,900,31,31,40,T_C,2,12,1.005,2,8,D,H-180,0,530.62,638.4,0.447,2,D,90,6,250,0.419,OPC,0.45,13,Cylinder,39.9,IC,External stainless steel plate,1100,2000,4,5,25,N/A,5.5,1100,0.165,350,71.3,74.9,13.11,88.22,14.22,92.19,4.2,8.1,16.98,1.93,Flexural-bending (ductile),Assumed both full length tension bars extracted and measured for mass loss. Tests stopped relatively early - not a reliable reference for ductility
