Repository: Dr-Yehia/corrosion-rc-beam-optimizer

<!-- README.md — Corrosion RC Beam Optimizer -->

<h1 align="center">
  🏗️ Corrosion RC Beam Optimizer
</h1>
  <b>PhD Research Pipeline</b> &nbsp;—&nbsp;
  Neural Network × NSGA-III Genetic Algorithm × PySR × SHAP<br/>

Predicting the <b>Residual Flexural Capacity R(%)</b> of corroded reinforced concrete beams
---

## 📌 Overview

This repository contains the complete research pipeline for predicting the
**residual flexural capacity R(%)** of corroded reinforced concrete (RC) beams.
The study introduces a two-layer benchmarking strategy:

| Layer | Benchmark | Target R² | Reference |
|-------|-----------|------------|----------|

File: Database (1).csv (part 5 of 11)
Ã¯Â»Â¿No.,"Author, Specimen ID ",Comments,Cross-section,Test Type and Configuration,Sustained Loading (% Ultimate),Width (mm),Depth (mm),Length (mm),Test Length (mm),Side Cover to Ctr of Tension Bar (mm),Bottom Cover to Ctr of Tension Bar (mm),Top Cover to Ctr of Compression Bar (mm),Reinforcement Design,# Tensile Bars,"Diameter Tensile Bars, db,t (mm)","Tension Reinforcement Ratio, pten (%)",# Compression Bars,"Diameter Comp Bars, db,c (mm)",Longitudinal Bar Type,Tension Bar End Anchorage,Lsplice (mm),"fy Longitudinal Bars (Tensile), (MPa) ","fsu Long Bars, (MPa)","Comp Reinforcement Ratio, pcom (%)",# Stirrup Legs,Stirrup Bar Type,"Stirrup Spacing, s (mm) ","Stirrup Diameter, ds (mm)","fy,s Stirrup Bars","Stirrup Volumetric Ratio, ÃÂs",Cement Type,W/C Ratio,Max Aggregate Size (mm),Comp. Test Method,f'c (MPa),Corrosion Method,Cathode Type,"Corrosion Zone Length, Lc (mm)","Corrosion Current Density, Icorr (ÃÂ¼A/cm2)","Duration, (days)",Solution Concetration (% NaCl),Immersion Depth (mm),Wet/Dry Cyclic Ratio (days),"Mass Loss (Tensile bars), ÃÂ·m (%)","Average Sample Length, (mm)","Corrosion Penetration Depth, Xaver (mm)","Shear Span, x (mm)",Py (kN),Pmax (kN),"Mmax,exp (kNm)","Residual Capacity, R (%)",MACI (kNm),"Mmax,exp/ MACI (%)",ÃÂy (mm),ÃÂult (mm),"Elastic Stiffness, k (kN/mm)","Displacement Ductility, ÃÂ¼ÃÂ",Failure Mode,Extra Notes
226,"Azad et al. (2007), BT2-3-4-1",Top two holding bars for stirrups epoxy coated.,S,SS-FPB-MONO,0,150,150,1100,900,31,31,40,T_C,2,12,1.005,2,8,D,H-180,0,494.99,601.44,0.447,2,D,90,6,250,0.419,OPC,0.45,13,Cylinder,35.7,IC,External stainless steel plate,1100,3000,4,5,25,N/A,8.8,1100,0.264,350,93.9,99.1,17.34,116.73,13.96,124.26,5.5,9,17.07,1.64,Flexural-bending (brittle),Assumed both full length tension bars extracted and measured for mass loss. Tests stopped relatively early - not a reliable reference for ductility
227,"Azad et al. (2007), BT2-3-4-2",Top two holding bars for stirrups epoxy coated.,S,SS-FPB-MONO,0,150,150,1100,900,31,31,40,T_C,2,12,1.005,2,8,D,H-180,0,494.99,601.44,0.447,2,D,90,6,250,0.419,OPC,0.45,13,Cylinder,35.7,IC,External stainless steel plate,1100,3000,4,5,25,N/A,8.8,1100,0.264,350,65.9,68.3,11.95,80.45,13.96,85.64,4.3,7,15.33,1.63,Flexural-bending (ductile),Assumed both full length tension bars extracted and measured for mass loss. Tests stopped relatively early - not a reliable reference for ductility
228,"Azad et al. (2007), BT2-2-6-1",Top two holding bars for stirrups epoxy coated.,S,SS-FPB-MONO,0,150,150,1100,900,31,31,40,T_C,2,12,1.005,2,8,D,H-180,0,372.98,474.88,0.447,2,D,90,6,250,0.419,OPC,0.45,13,Cylinder,44.5,IC,External stainless steel plate,1100,2000,6,5,25,N/A,20.1,1100,0.603,350,63.2,63.2,11.06,74.44,14.46,76.51,4.2,5.6,15.05,1.33,Flexure-shear,Assumed both full length tension bars extracted and measured for mass loss. Tests stopped relatively early - not a reliable reference for ductility
229,"Azad et al. (2007), BT2-2-6-2",Top two holding bars for stirrups epoxy coated.,S,SS-FPB-MONO,0,150,150,1100,900,31,31,40,T_C,2,12,1.005,2,8,D,H-180,0,372.98,474.88,0.447,2,D,90,6,250,0.419,OPC,0.45,13,Cylinder,44.5,IC,External stainless steel plate,1100,2000,6,5,25,N/A,20.1,1100,0.603,350,55.8,55.8,9.77,65.72,14.46,67.55,5.1,6.5,10.94,1.27,Flexure-shear,Assumed both full length tension bars extracted and measured for mass loss. Tests stopped relatively early - not a reliable reference for ductility
230,"Azad et al. (2007), BT2-3-6-1",Top two holding bars for stirrups epoxy coated.,S,SS-FPB-MONO,0,150,150,1100,900,31,31,40,T_C,2,12,1.005,2,8,D,H-180,0,438.84,543.2,0.447,2,D,90,6,250,0.419,OPC,0.45,13,Cylinder,44.2,IC,External stainless steel plate,1100,3000,6,5,25,N/A,14,1100,0.42,350,84.1,84.8,14.84,99.88,14.44,102.74,4.8,7.4,17.52,1.54,Flexure-shear,Assumed both full length tension bars extracted and measured for mass loss. Tests stopped relatively early - not a reliable reference for ductility
231,"Azad et al. (2007), BT2-3-6-2",Top two holding bars for stirrups epoxy coated.,S,SS-FPB-MONO,0,150,150,1100,900,31,31,40,T_C,2,12,1.005,2,8,D,H-180,0,438.84,543.2,0.447,2,D,90,6,250,0.419,OPC,0.45,13,Cylinder,44.2,IC,External stainless steel plate,1100,3000,6,5,25,N/A,14,1100,0.42,350,58,60.1,10.52,70.79,14.44,72.81,5.2,8.4,11.15,1.62,Flexural-bending (ductile),Assumed both full length tension bars extracted and measured for mass loss. Tests stopped relatively early - not a reliable reference for ductility
232,"Azad et al. (2007), BT2-2-8-1",Top two holding bars for stirrups epoxy coated.,S,SS-FPB-MONO,0,150,150,1100,900,31,31,40,T_C,2,12,1.005,2,8,D,H-180,0,342.75,443.52,0.447,2,D,90,6,250,0.419,OPC,0.45,13,Cylinder,44.7,IC,External stainless steel plate,1100,2000,8,5,25,N/A,22.9,1100,0.687,350,52.1,55,9.63,64.78,14.47,66.53,4.5,5.7,11.58,1.27,Flexure-shear,Assumed both full length tension bars extracted and measured for mass loss. Tests stopped relatively early - not a reliable reference for ductility
233,"Azad et al. (2007), BT2-2-8-2",Top two holding bars for stirrups epoxy coated.,S,SS-FPB-MONO,0,150,150,1100,900,31,31,40,T_C,2,12,1.005,2,8,D,H-180,0,342.75,443.52,0.447,2,D,90,6,250,0.419,OPC,0.45,13,Cylinder,44.7,IC,External stainless steel plate,1100,2000,8,5,25,N/A,22.9,1100,0.687,350,37.2,46.8,8.19,55.12,14.47,56.61,3.8,7.3,9.79,1.92,Flexure-shear,Assumed both full length tension bars extracted and measured for mass loss. Tests stopped relatively early - not a reliable reference for ductility
234,"Azad et al. (2007), BT2-3-8-1",Top two holding bars for stirrups epoxy coated.,S,SS-FPB-MONO,0,150,150,1100,900,31,31,40,T_C,2,12,1.005,2,8,D,H-180,0,314.68,414.4,0.447,2,D,90,6,250,0.419,OPC,0.45,13,Cylinder,37.7,IC,External stainless steel plate,1100,3000,8,5,25,N/A,25.5,1100,0.765,350,37.7,38.5,6.74,45.35,14.08,47.84,4.7,6.3,8.02,1.34,Flexure-shear,Assumed both full length tension bars extracted and measured for mass loss. Tests stopped relatively early - not a reliable reference for ductility
235,"Azad et al. (2007), BT2-3-8-2",Top two holding bars for stirrups epoxy coated.,S,SS-FPB-MONO,0,150,150,1100,900,31,31,40,T_C,2,12,1.005,2,8,D,H-180,0,314.68,414.4,0.447,2,D,90,6,250,0.419,OPC,0.45,13,Cylinder,37.7,IC,External stainless steel plate,1100,3000,8,5,25,N/A,25.5,1100,0.765,350,47.9,47.9,8.38,56.42,14.08,59.52,4.7,5.4,10.19,1.15,Flexure-shear,Assumed both full length tension bars extracted and measured for mass loss. Tests stopped relatively early - not a reliable reference for ductility
236,"Azad et al. (2007), BT3-C-1",Control,S,SS-FPB-MONO,0,150,150,1100,900,45,45,40,T_C,2,10,0.698,2,8,D,H-180,0,520,551,0.447,2,D,90,6,250,0.419,OPC,0.45,13,Cylinder,46.5,C,Control,0,0,0,0,0,N/A,0,0,0,350,61.9,67.4,11.8,100,8.74,135.02,4.2,6.3,14.74,1.5,Flexural-bending (ductile),Tests stopped relatively early - not a reliable reference for ductility
237,"Azad et al. (2007), BT3-C-2",Control,S,SS-FPB-MONO,0,150,150,1100,900,45,45,40,T_C,2,10,0.698,2,8,D,H-180,0,520,551,0.447,2,D,90,6,250,0.419,OPC,0.45,13,Cylinder,46.5,C,Control,0,0,0,0,0,N/A,0,0,0,350,67.7,76.4,13.37,100,8.74,153.04,5.1,7.7,13.27,1.51,Flexure-shear,Tests stopped relatively early - not a reliable reference for ductility
238,"Azad et al. (2007), BT3-2-4-1",Top two holding bars for stirrups epoxy coated.,S,SS-FPB-MONO,0,150,150,1100,900,45,45,40,T_C,2,10,0.698,2,8,D,H-180,0,443.87,480.47,0.447,2,D,90,6,250,0.419,OPC,0.45,13,Cylinder,40.2,IC,External stainless steel plate,1100,2000,4,5,40,N/A,8,1100,0.2,350,53.8,59,10.33,82.06,8.49,121.57,10.1,23.3,5.33,2.31,Flexure-shear,Assumed both full length tension bars extracted and measured for mass loss. Tests stopped relatively early - not a reliable reference for ductility
239,"Azad et al. (2007), BT3-2-4-2",Top two holding bars for stirrups epoxy coated.,S,SS-FPB-MONO,0,150,150,1100,900,45,45,40,T_C,2,10,0.698,2,8,D,H-180,0,443.87,480.47,0.447,2,D,90,6,250,0.419,OPC,0.45,13,Cylinder,40.2,IC,External stainless steel plate,1100,2000,4,5,40,N/A,8,1100,0.2,350,55.6,66.1,11.57,91.93,8.49,136.2,4.1,6.9,13.56,1.68,Flexure-shear,Assumed both full length tension bars extracted and measured for mass loss. Tests stopped relatively early - not a reliable reference for ductility
240,"Azad et al. (2007), BT3-3-4-1",Top two holding bars for stirrups epoxy coated.,S,SS-FPB-MONO,0,150,150,1100,900,45,45,40,T_C,2,10,0.698,2,8,D,H-180,0,433.4,470.77,0.447,2,D,90,6,250,0.419,OPC,0.45,13,Cylinder,35.7,IC,External stainless steel plate,1100,3000,4,5,40,N/A,9.1,1100,0.228,350,58.1,63.1,11.04,87.76,8.29,133.22,4.6,8.7,12.63,1.89,Flexure-shear,Assumed both full length tension bars extracted and measured for mass loss. Tests stopped relatively early - not a reliable reference for ductility
241,"Azad et al. (2007), BT3-3-4-2",Top two holding bars for stirrups epoxy coated.,S,SS-FPB-MONO,0,150,150,1100,900,45,45,40,T_C,2,10,0.698,2,8,D,H-180,0,433.4,470.77,0.447,2,D,90,6,250,0.419,OPC,0.45,13,Cylinder,35.7,IC,External stainless steel plate,1100,3000,4,5,40,N/A,9.1,1100,0.228,350,48.2,58.1,10.17,80.81,8.29,122.67,4.4,9.6,10.95,2.18,Flexural-bending (ductile),Assumed both full length tension bars extracted and measured for mass loss. Tests stopped relatively early - not a reliable reference for ductility
242,"Azad et al. (2007), BT3-2-6-1",Top two holding bars for stirrups epoxy coated.,S,SS-FPB-MONO,0,150,150,1100,900,45,45,40,T_C,2,10,0.698,2,8,D,H-180,0,423.89,461.96,0.447,2,D,90,6,250,0.419,OPC,0.45,13,Cylinder,33.4,IC,External stainless steel plate,1100,2000,6,5,40,N/A,10.1,1100,0.253,350,43.7,51.7,9.05,71.91,8.17,110.68,4.5,7,9.71,1.56,Flexure-shear,Assumed both full length tension bars extracted and measured for mass loss. Tests stopped relatively early - not a reliable reference for ductility
243,"Azad et al. (2007), BT3-2-6-2",Top two holding bars for stirrups epoxy coated.,S,SS-FPB-MONO,0,150,150,1100,900,45,45,40,T_C,2,10,0.698,2,8,D,H-180,0,423.89,461.96,0.447,2,D,90,6,250,0.419,OPC,0.45,13,Cylinder,33.4,IC,External stainless steel plate,1100,2000,6,5,40,N/A,10.1,1100,0.253,350,60.6,60.6,10.61,84.28,8.17,129.74,4.3,5.8,14.09,1.35,Flexure-shear,Assumed both full length tension bars extracted and measured for mass loss. Tests stopped relatively early - not a reliable reference for ductility
244,"Azad et al. (2007), BT3-3-6-1",Top two holding bars for stirrups epoxy coated.,S,SS-FPB-MONO,0,150,150,1100,900,45,45,40,T_C,2,10,0.698,2,8,D,H-180,0,352.52,395.84,0.447,2,D,90,6,250,0.419,OPC,0.45,13,Cylinder,44.2,IC,External stainless steel plate,1100,3000,6,5,40,N/A,17.6,1100,0.44,350,44.9,52.7,9.22,73.3,8.65,106.58,3.3,8.1,13.61,2.45,Flexural-bending (ductile),Assumed both full length tension bars extracted and measured for mass loss. Tests stopped relatively early - not a reliable reference for ductility
245,"Azad et al. (2007), BT3-3-6-2",Top two holding bars for stirrups epoxy coated.,S,SS-FPB-MONO,0,150,150,1100,900,45,45,40,T_C,2,10,0.698,2,8,D,H-180,0,352.52,395.84,0.447,2,D,90,6,250,0.419,OPC,0.45,13,Cylinder,44.2,IC,External stainless steel plate,1100,3000,6,5,40,N/A,17.6,1100,0.44,350,53.2,57.9,10.13,80.53,8.65,117.09,4,7.8,13.3,1.95,Flexure-shear,Assumed both full length tension bars extracted and measured for mass loss. Tests stopped relatively early - not a reliable reference for ductility
246,"Azad et al. (2007), BT3-2-8-1",Top two holding bars for stirrups epoxy coated.,S,SS-FPB-MONO,0,150,150,1100,900,45,45,40,T_C,2,10,0.698,2,8,D,H-180,0,316.36,362.34,0.447,2,D,90,6,250,0.419,OPC,0.45,13,Cylinder,33.4,IC,External stainless steel plate,1100,2000,8,5,40,N/A,21.4,1100,0.535,350,43.9,52.2,9.14,72.6,8.17,111.75,3.8,6.4,11.55,1.68,Flexure-shear,Assumed both full length tension bars extracted and measured for mass loss. Tests stopped relatively early - not a reliable reference for ductility
247,"Azad et al. (2007), BT3-2-8-2",Top two holding bars for stirrups epoxy coated.,S,SS-FPB-MONO,0,150,150,1100,900,45,45,40,T_C,2,10,0.698,2,8,D,H-180,0,316.36,362.34,0.447,2,D,90,6,250,0.419,OPC,0.45,13,Cylinder,33.4,IC,External stainless steel plate,1100,2000,8,5,40,N/A,21.4,1100,0.535,350,40.1,41,7.18,57.02,8.17,87.78,4.8,6,8.35,1.25,Flexure-shear,Assumed both full length tension bars extracted and measured for mass loss. Tests stopped relatively early - not a reliable reference for ductility
248,"Azad et al. (2007), BT3-3-8-1",Top two holding bars for stirrups epoxy coated.,S,SS-FPB-MONO,0,150,150,1100,900,45,45,40,T_C,2,10,0.698,2,8,D,H-180,0,270.77,291.7,0.447,2,D,90,6,250,0.419,OPC,0.45,13,Cylinder,33.4,IC,External stainless steel plate,1100,3000,8,5,40,N/A,34.8,1100,0.87,350,45.5,47.1,8.24,65.51,8.17,100.83,3.8,4.7,11.97,1.24,Flexure-shear,Assumed both full length tension bars extracted and measured for mass loss. Tests stopped relatively early - not a reliable reference for ductility
249,"Azad et al. (2007), BT3-3-8-2",Top two holding bars for stirrups epoxy coated.,S,SS-FPB-MONO,0,150,150,1100,900,45,45,40,T_C,2,10,0.698,2,8,D,H-180,0,270.77,291.7,0.447,2,D,90,6,250,0.419,OPC,0.45,13,Cylinder,33.4,IC,External stainless steel plate,1100,3000,8,5,40,N/A,34.8,1100,0.87,350,33.1,37.9,6.63,52.71,8.17,81.14,4.2,6.4,7.88,1.52,Flexure-shear,Assumed both full length tension bars extracted and measured for mass loss. Tests stopped relatively early - not a reliable reference for ductility
250,"Azad et al. (2007), BT4-C-1",Control,S,SS-FPB-MONO,0,150,150,1100,900,46,46,40,T_C,2,12,1.005,2,8,D,H-180,0,590,700,0.447,2,D,90,6,250,0.419,OPC,0.45,13,Cylinder,46.1,C,Control,0,0,0,0,0,N/A,0,0,0,350,68.3,76.2,13.34,100,13.55,98.41,4.3,6,15.88,1.4,Flexure-shear,Tests stopped relatively early - not a reliable reference for ductility
251,"Azad et al. (2007), BT4-C-2",Control,S,SS-FPB-MONO,0,150,150,1100,900,46,46,40,T_C,2,12,1.005,2,8,D,H-180,0,590,700,0.447,2,D,90,6,250,0.419,OPC,0.45,13,Cylinder,46.1,C,Control,0,0,0,0,0,N/A,0,0,0,350,66.4,72.3,12.65,100,13.55,93.37,4.3,5.9,15.44,1.37,Flexure-shear,Tests stopped relatively early - not a reliable reference for ductility
252,"Azad et al. (2007), BT4-2-4-1",Top two holding bars for stirrups epoxy coated.,S,SS-FPB-MONO,0,150,150,1100,900,46,46,40,T_C,2,12,1.005,2,8,D,H-180,0,504.7,611.52,0.447,2,D,90,6,250,0.419,OPC,0.45,13,Cylinder,36.9,IC,External stainless steel plate,1100,2000,4,5,40,N/A,7.9,1100,0.237,350,66.3,67.3,11.78,90.64,13.09,89.98,4.9,7.6,13.53,1.55,Flexural-bending (ductile),Assumed both full length tension bars extracted and measured for mass loss. Tests stopped relatively early - not a reliable reference for ductility
253,"Azad et al. (2007), BT4-2-4-2",Top two holding bars for stirrups epoxy coated.,S,SS-FPB-MONO,0,150,150,1100,900,46,46,40,T_C,2,12,1.005,2,8,D,H-180,0,504.7,611.52,0.447,2,D,90,6,250,0.419,OPC,0.45,13,Cylinder,36.9,IC,External stainless steel plate,1100,2000,4,5,40,N/A,7.9,1100,0.237,350,66,71.2,12.46,95.89,13.09,95.2,4.7,8.1,14.04,1.72,Flexural-bending (ductile),Assumed both full length tension bars extracted and measured for mass loss. Tests stopped relatively early - not a reliable reference for ductility
254,"Azad et al. (2007), BT4-3-4-1",Top two holding bars for stirrups epoxy coated.,S,SS-FPB-MONO,0,150,150,1100,900,46,46,40,T_C,2,12,1.005,2,8,D,H-180,0,472.31,577.92,0.447,2,D,90,6,250,0.419,OPC,0.45,13,Cylinder,46.5,IC,External stainless steel plate,1100,3000,4,5,40,N/A,10.9,1100,0.327,350,66.4,68.7,12.02,92.53,13.57,88.61,5,7.3,13.28,1.46,Flexure-shear,Assumed both full length tension bars extracted and measured for mass loss. Tests stopped relatively early - not a reliable reference for ductility
255,"Azad et al. (2007), BT4-3-4-2",Top two holding bars for stirrups epoxy coated.,S,SS-FPB-MONO,0,150,150,1100,900,46,46,40,T_C,2,12,1.005,2,8,D,H-180,0,472.31,577.92,0.447,2,D,90,6,250,0.419,OPC,0.45,13,Cylinder,46.5,IC,External stainless steel plate,1100,3000,4,5,40,N/A,10.9,1100,0.327,350,61.3,62.5,10.94,84.18,13.57,80.61,5.2,7.2,11.79,1.38,Flexure-shear,Assumed both full length tension bars extracted and measured for mass loss. Tests stopped relatively early - not a reliable reference for ductility
256,"Azad et al. (2007), BT4-2-6-1",Top two holding bars for stirrups epoxy coated.,S,SS-FPB-MONO,0,150,150,1100,900,46,46,40,T_C,2,12,1.005,2,8,D,H-180,0,445.32,549.92,0.447,2,D,90,6,250,0.419,OPC,0.45,13,Cylinder,46.5,IC,External stainless steel plate,1100,2000,6,5,40,N/A,13.4,1100,0.402,350,58.8,65.1,11.39,87.68,13.57,83.97,4.2,6.5,14,1.55,Flexure-shear,Assumed both full length tension bars extracted and measured for mass loss. Tests stopped relatively early - not a reliable reference for ductility
257,"Azad et al. (2007), BT4-2-6-2",Top two holding bars for stirrups epoxy coated.,S,SS-FPB-MONO,0,150,150,1100,900,46,46,40,T_C,2,12,1.005,2,8,D,H-180,0,445.32,549.92,0.447,2,D,90,6,250,0.419,OPC,0.45,13,Cylinder,46.5,IC,External stainless steel plate,1100,2000,6,5,40,N/A,13.4,1100,0.402,350,55.7,57.5,10.06,77.44,13.57,74.17,4.6,7.2,12.11,1.57,Flexural-bending (brittle),Assumed both full length tension bars extracted and measured for mass loss. Tests stopped relatively early - not a reliable reference for ductility
258,"Azad et al. (2007), BT4-3-6-1",Top two holding bars for stirrups epoxy coated.,S,SS-FPB-MONO,0,150,150,1100,900,46,46,40,T_C,2,12,1.005,2,8,D,H-180,0,389.18,491.68,0.447,2,D,90,6,250,0.419,OPC,0.45,13,Cylinder,40.9,IC,External stainless steel plate,1100,3000,6,5,40,N/A,18.6,1100,0.558,350,49.6,51.4,9,69.23,13.31,67.59,4.5,6.2,11.02,1.38,Flexure-shear,Assumed both full length tension bars extracted and measured for mass loss. Tests stopped relatively early - not a reliable reference for ductility
259,"Azad et al. (2007), BT4-3-6-2",Top two holding bars for stirrups epoxy coated.,S,SS-FPB-MONO,0,150,150,1100,900,46,46,40,T_C,2,12,1.005,2,8,D,H-180,0,389.18,491.68,0.447,2,D,90,6,250,0.419,OPC,0.45,13,Cylinder,40.9,IC,External stainless steel plate,1100,3000,6,5,40,N/A,18.6,1100,0.558,350,67.5,76.13,13.32,102.53,13.31,100.1,3.9,6.8,17.31,1.74,Flexure-shear,Assumed both full length tension bars extracted and measured for mass loss. Tests stopped relatively early - not a reliable reference for ductility
260,"Azad et al. (2007), BT4-2-8-1",Top two holding bars for stirrups epoxy coated.,S,SS-FPB-MONO,0,150,150,1100,900,46,46,40,T_C,2,12,1.005,2,8,D,H-180,0,395.65,498.4,0.447,2,D,90,6,250,0.419,OPC,0.45,13,Cylinder,40.9,IC,External stainless steel plate,1100,2000,8,5,40,N/A,18,1100,0.54,350,41.1,51.2,8.96,68.96,13.31,67.33,2.7,4.9,15.22,1.81,Flexure-shear,Assumed both full length tension bars extracted and measured for mass loss. Tests stopped relatively early - not a reliable reference for ductility
261,"Azad et al. (2007), BT4-2-8-2",Top two holding bars for stirrups epoxy coated.,S,SS-FPB-MONO,0,150,150,1100,900,46,46,40,T_C,2,12,1.005,2,8,D,H-180,0,395.65,498.4,0.447,2,D,90,6,250,0.419,OPC,0.45,13,Cylinder,40.9,IC,External stainless steel plate,1100,2000,8,5,40,N/A,18,1100,0.54,350,41.2,45.6,7.98,61.41,13.31,59.96,2.8,3.7,14.71,1.32,Flexure-shear,Assumed both full length tension bars extracted and measured for mass loss. Tests stopped relatively early - not a reliable reference for ductility
262,"Azad et al. (2007), BT4-3-8-1",Top two holding bars for stirrups epoxy coated.,S,SS-FPB-MONO,0,150,150,1100,900,46,46,40,T_C,2,12,1.005,2,8,D,H-180,0,366.5,468.16,0.447,2,D,90,6,250,0.419,OPC,0.45,13,Cylinder,37.7,IC,External stainless steel plate,1100,3000,8,5,40,N/A,20.7,1100,0.621,350,41.45,43.5,7.61,58.59,13.13,57.97,4.1,5.9,10.11,1.44,Flexure-shear,Assumed both full length tension bars extracted and measured for mass loss. Tests stopped relatively early - not a reliable reference for ductility
263,"Azad et al. (2007), BT4-3-8-2",Top two holding bars for stirrups epoxy coated.,S,SS-FPB-MONO,0,150,150,1100,900,46,46,40,T_C,2,12,1.005,2,8,D,H-180,0,366.5,468.16,0.447,2,D,90,6,250,0.419,OPC,0.45,13,Cylinder,37.7,IC,External stainless steel plate,1100,3000,8,5,40,N/A,20.7,1100,0.621,350,50.2,50.2,8.79,67.61,13.13,66.9,3.7,3.9,13.57,1.05,Flexure-shear,Assumed both full length tension bars extracted and measured for mass loss. Tests stopped relatively early - not a reliable reference for ductility
264,"Du et al. (2007), C120A",Control,R,SS_FPB_MONO,0,150,200,2100,1800,36,36,26,T_C,2,32,5.362,2,12,D,S,0,498,604,0.754,2,D,150,8,526,0.447,OPC,0.65,,Cylinder,48.5,C,Control,0,0,0,0,0,N/A,0,0,0,750,180,180,67.5,105.73,102.94,65.57,13.8,25,13.04,1.81,Flexural-shear,"Four different tensile reinforcement categories investigated - very under-reinforced, under-reinforced, balanced and over-reinforced."
265,"Du et al. (2007), C120B",Control,R,SS_FPB_MONO,0,150,200,2100,1800,36,36,26,T_C,2,32,5.362,2,12,D,S,0,498,604,0.754,2,D,150,8,526,0.447,OPC,0.65,,Cylinder,37.2,C,Control,0,0,0,0,0,N/A,0,0,0,750,160.5,160.5,60.19,94.27,98.93,60.84,14,46,11.46,3.29,Flexural-shear,"Four different tensile reinforcement categories investigated - very under-reinforced, under-reinforced, balanced and over-reinforced."
266,"Du et al. (2007), T322",Central 600 mm  length of tensile reinforcement corroded.,R,SS_FPB_MONO,0,150,200,2100,1800,36,36,26,T_C,2,32,5.362,2,12,D,S,0,476.13,580.81,0.754,2,D,150,8,526,0.447,OPC,0.65,,Cylinder,43.8,IC,External stainless steel plate,600,900,60,3.5,75,N/A,2.4,600,0.192,750,170.4,174.9,65.59,102.73,101.35,64.71,14.5,31,11.75,2.14,Flexural-shear,"Four different tensile reinforcement categories investigated - very under-reinforced, under-reinforced, balanced and over-reinforced. Time dependant deflection under beams own self-weight measured through the corrosion phase."
267,"Du et al. (2007), L082",Central 600 mm  length of stirrup reinforcement corroded.,R,SS_FPB_MONO,0,150,200,2100,1800,36,36,26,T_C,2,32,5.362,2,12,D,S,0,446.96,549.88,0.754,2,D,150,8,526,0.447,OPC,0.65,,Cylinder,37.6,IC,External stainless steel plate,600,250,60,3.5,75,N/A,5.6,600,0.448,750,119.3,126.5,47.44,74.3,99.09,47.88,14,62,8.52,4.43,Flexural-shear,"Four different tensile reinforcement categories investigated - very under-reinforced, under-reinforced, balanced and over-reinforced."
268,"Du et al. (2007), T160",Control,R,SS_FPB_MONO,0,150,200,2100,1800,28,28,26,T_C,4,16,2.681,2,12,D,S,0,529,627,0.754,2,D,150,8,526,0.447,OPC,0.65,,Cylinder,48.1,C,Control,0,0,0,0,0,N/A,0,0,0,750,149.87,159.28,59.73,100,58.07,102.86,17,33,8.82,1.94,Flexural-shear,"Four different tensile reinforcement categories investigated - very under-reinforced, under-reinforced, balanced and over-reinforced."
269,"Du et al. (2007), T162",Central 600 mm  length of tensile reinforcement corroded.,R,SS_FPB_MONO,0,150,200,2100,1800,28,28,26,T_C,4,16,2.681,2,12,D,S,0,496.09,592.89,0.754,2,D,150,8,526,0.447,OPC,0.65,,Cylinder,48.6,IC,External stainless steel plate,600,450,60,3.5,75,N/A,3.4,600,0.136,750,148.57,151.43,56.79,95.07,58.15,97.66,16.5,41,9,2.48,Flexural-shear,"Four different tensile reinforcement categories investigated - very under-reinforced, under-reinforced, balanced and over-reinforced. Time dependant deflection under beams own self-weight measured through the corrosion phase."
270,"Du et al. (2007), T163",Central 600 mm  length of tensile reinforcement corroded.,R,SS_FPB_MONO,0,150,200,2100,1800,28,28,26,T_C,4,16,2.681,2,12,D,S,0,465.11,560.79,0.754,2,D,150,8,526,0.447,OPC,0.65,,Cylinder,48.6,IC,External stainless steel plate,600,450,90,3.5,75,N/A,6.6,600,0.264,750,128.98,135.9,50.96,85.32,58.15,87.64,16.5,41,7.82,2.48,Flexural-shear,"Four different tensile reinforcement categories investigated - very under-reinforced, under-reinforced, balanced and over-reinforced. Time dependant deflection under beams own self-weight measured through the corrosion phase."
271,"Du et al. (2007), T164",Central 600 mm  length of tensile reinforcement corroded.,R,SS_FPB_MONO,0,150,200,2100,1800,28,28,26,T_C,4,16,2.681,2,12,D,S,0,429.29,523.67,0.754,2,D,150,8,526,0.447,OPC,0.65,,Cylinder,48.6,IC,External stainless steel plate,600,450,120,3.5,75,N/A,10.3,600,0.412,750,129.8,130.6,48.98,81.99,58.15,84.22,16,44,8.11,2.75,Flexural-shear,Time dependant deflection under beams own self-weight measured through the corrosion phase.
272,"Du et al. (2007), T680",Control,R,SS_FPB_MONO,0,150,200,2100,1800,28,28,24,T_C,2,16,1.34,2,8,D,S,0,529,627,0.335,2,D,150,8,526,0.447,OPC,0.65,,Cylinder,35.7,C,Control,0,0,0,0,0,N/A,0,0,0,750,79.88,83.1,31.16,100,32.23,96.7,21,87,3.8,4.14,Flexural-bending (ductile),"Four different tensile reinforcement categories investigated - very under-reinforced, under-reinforced, balanced and over-reinforced."
273,"Du et al. (2007), T682",Central 600 mm  length of tensile reinforcement corroded.,R,SS_FPB_MONO,0,150,200,2100,1800,28,28,24,T_C,2,16,1.34,2,8,D,S,0,443.81,538.72,0.335,2,D,150,8,526,0.447,OPC,0.65,,Cylinder,35.7,IC,External stainless steel plate,600,450,60,3.5,75,N/A,8.8,600,0.352,750,73.85,77.4,29.03,93.14,32.23,90.07,21,63.5,3.52,3.02,Flexural-bending (ductile),"Four different tensile reinforcement categories investigated - very under-reinforced, under-reinforced, balanced and over-reinforced. Time dependant deflection under beams own self-weight measured through the corrosion phase."
274,"Du et al. (2007), T280",Control,R,SS_FPB_MONO,0,150,200,2100,1800,26,26,24,T_C,2,12,0.754,2,8,D,S,0,489,595,0.335,2,D,150,8,526,0.447,OPC,0.65,,Cylinder,35.8,C,Control,0,0,0,0,0,N/A,0,0,0,750,48.9,52.5,19.69,100,19.37,101.62,23.5,100,2.08,4.26,Flexural-bending (ductile),"Four different tensile reinforcement categories investigated - very under-reinforced, under-reinforced, balanced and over-reinforced."
275,"Du et al. (2007), T282",Central 600 mm  length of tensile reinforcement corroded.,R,SS_FPB_MONO,0,150,200,2100,1800,26,26,24,T_C,2,12,0.754,2,8,D,S,0,389.67,489.33,0.335,2,D,150,8,526,0.447,OPC,0.65,,Cylinder,44.5,IC,External stainless steel plate,600,350,60,3.5,75,N/A,11.1,600,0.333,750,44.1,47.5,17.81,90.48,19.64,90.71,25.5,92,1.73,3.61,Flexural-bending (ductile),"Four different tensile reinforcement categories investigated - very under-reinforced, under-reinforced, balanced and over-reinforced. Time dependant deflection under beams own self-weight measured through the corrosion phase."
276,"Du et al. (2007), T120A",Control,R,SS_FPB_MONO,0,150,200,2100,1800,26,26,26,T_C,2,12,0.754,2,12,D,S,0,489,595,0.754,2,D,150,8,526,0.447,OPC,0.65,,Cylinder,47.1,C,Control,0,0,0,0,0,N/A,0,0,0,750,46.9,52.5,19.69,100,18.23,108.02,23.5,100,2,4.26,Flexural-bending (ductile),"Four different tensile reinforcement categories investigated - very under-reinforced, under-reinforced, balanced and over-reinforced."
277,"Du et al. (2007), T120B",Control,R,SS_FPB_MONO,0,150,200,2100,1800,26,26,26,T_C,2,12,0.754,2,12,D,S,0,489,595,0.754,2,D,150,8,526,0.447,OPC,0.65,,Cylinder,34.4,C,Control,0,0,0,0,0,N/A,0,0,0,750,46.9,52.5,19.69,100,17.83,110.43,23.5,100,2,4.26,Flexural-bending (ductile),"Four different tensile reinforcement categories investigated - very under-reinforced, under-reinforced, balanced and over-reinforced."
278,"Du et al. (2007), T122",Central 600 mm  length of tensile reinforcement corroded.,R,SS_FPB_MONO,0,150,200,2100,1800,26,26,26,T_C,2,12,0.754,2,12,D,S,0,397.72,497.9,0.754,2,D,150,8,526,0.447,OPC,0.65,,Cylinder,47.1,IC,External stainless steel plate,600,350,60,3.5,75,N/A,10.2,600,0.306,750,37.2,42.8,16.05,81.52,18.23,88.05,22,48.5,1.69,2.2,Flexural-bending (ductile),"Four different tensile reinforcement categories investigated - very under-reinforced, under-reinforced, balanced and over-reinforced. Time dependant deflection under beams own self-weight measured through the corrosion phase."
279,"Du et al. (2007), R120",Control,R,SS_FPB_MONO,0,150,200,2100,1800,26,26,26,T_C,2,12,0.754,2,12,P,S,0,385,539,0.754,2,D,150,8,526,0.447,OPC,0.65,,Cylinder,35.2,C,Control,0,0,0,0,0,N/A,0,0,0,750,34.8,37.5,14.06,100,14.22,98.89,26.5,100,1.31,3.77,Flexural-bending (ductile),"Four different tensile reinforcement categories investigated - very under-reinforced, under-reinforced, balanced and over-reinforced."
280,"Du et al. (2007), R122",Central 600 mm  length of plain tensile reinforcement corroded.,R,SS_FPB_MONO,0,150,200,2100,1800,26,26,26,T_C,2,12,0.754,2,12,P,S,0,311.02,448.45,0.754,2,D,150,8,526,0.447,OPC,0.65,,Cylinder,35.2,IC,External stainless steel plate,600,350,60,3.5,75,N/A,10.5,600,0.315,750,30.7,34.75,13.03,92.67,14.22,91.63,26.5,89.5,1.16,3.38,Flexural-bending (ductile),"Four different tensile reinforcement categories investigated - very under-reinforced, under-reinforced, balanced and over-reinforced. Time dependant deflection under beams own self-weight measured through the corrosion phase."
281,"Torres-Acosta et al. (2007), B01c ",Control,R,SS_TPB_MONO,0,100,150,1500,1500,50,25,0,ST,1,10,0.524,0,0,D,S,0,415,664,0,0,N/A,0,0,0,0,OPC,0.5,13,Cylinder,27,C,Control,0,0,0,0,0,N/A,0,0,0,750,11,11.6,4.35,100,3.84,113.2,7.16,11.87,1.54,1.66,Flexural-bending (ductile),Concrete compressive strength averaged for 28 day cylinders.
282,"Torres-Acosta et al. (2007), B02c ",Control,R,SS_TPB_MONO,0,100,150,1500,1500,50,25,0,ST,1,10,0.524,0,0,D,S,0,415,664,0,0,N/A,0,0,0,0,OPC,0.5,13,Cylinder,27,C,Control,0,0,0,0,0,N/A,0,0,0,750,12.2,12.8,4.8,100,3.84,124.91,7.42,11.73,1.64,1.58,Flexural-bending (ductile),Concrete compressive strength averaged for 28 day cylinders.
283,"Torres-Acosta et al. (2007), B03",Corrosion initiated approx. 50 days after casting.,R,SS_TPB_MONO,0,100,150,1500,1500,50,25,0,ST,1,10,0.524,0,0,D,S,0,344.83,565.83,0,0,N/A,0,0,0,0,OPC,0.5,13,Cylinder,27,IC,External steel plate,1500,80,40,3.5,1,N/A,9.24,1500,0.231,750,7.3,7.9,2.96,65.83,3.84,77.09,7.16,12.75,1.02,1.78,Flexural-bending (brittle),Chloride ions cast in concrete (3% by cement weight) mixture across entire length to initially depassivate steel and remove need for wetting/drying. Concrete compressive strength averaged for 28 day cylinders.
284,"Torres-Acosta et al. (2007), B04",Corrosion initiated approx. 50 days after casting.,R,SS_TPB_MONO,0,100,150,1500,1500,50,25,0,ST,1,10,0.524,0,0,D,S,0,294.25,495.08,0,0,N/A,0,0,0,0,OPC,0.5,13,Cylinder,27,IC,External steel plate,1500,80,80,3.5,1,N/A,15.9,1500,0.398,750,4.3,4.3,1.61,35.83,3.84,41.96,3.45,6.75,1.25,1.96,Flexural-bending (brittle),Chloride ions cast in concrete (3% by cement weight) mixture across entire length to initially depassivate steel and remove need for wetting/drying. Concrete compressive strength averaged for 28 day cylinders.
285,"Torres-Acosta et al. (2007), B05",Corrosion initiated approx. 50 days after casting.,R,SS_TPB_MONO,0,100,150,1500,1500,50,25,0,ST,1,10,0.524,0,0,D,S,0,288.93,487.64,0,0,N/A,0,0,0,0,OPC,0.5,13,Cylinder,27,IC,External steel plate,1500,80,80,3.5,1,N/A,16.6,1500,0.415,750,4.5,5.7,2.14,47.5,3.84,55.62,3.42,11.11,1.32,3.25,Flexural-bending (brittle),Chloride ions cast in concrete (3% by cement weight) mixture across entire length to initially depassivate steel and remove need for wetting/drying. Concrete compressive strength averaged for 28 day cylinders.
286,"Torres-Acosta et al. (2007), B06",Corrosion initiated approx. 50 days after casting.,R,SS_TPB_MONO,0,100,150,1500,1500,50,25,0,ST,1,10,0.524,0,0,D,S,0,332.98,549.26,0,0,N/A,0,0,0,0,OPC,0.5,13,Cylinder,27,IC,External steel plate,1500,80,40,3.5,1,N/A,10.8,1500,0.27,750,7.8,8.8,3.3,73.33,3.84,85.87,7.45,11.15,1.05,1.5,Flexural-bending (ductile),Chloride ions cast in concrete (3% by cement weight) mixture across entire length to initially depassivate steel and remove need for wetting/drying. Concrete compressive strength averaged for 28 day cylinders.
287,"Torres-Acosta et al. (2007), B07",Corrosion initiated approx. 50 days after casting.,R,SS_TPB_MONO,0,100,150,1500,1500,50,25,0,ST,1,10,0.524,0,0,D,S,0,340.57,559.88,0,0,N/A,0,0,0,0,OPC,0.5,13,Cylinder,27,IC,External steel plate,1500,80,40,3.5,1,N/A,9.8,1500,0.245,750,7.6,9.2,3.45,76.67,3.84,89.78,5.16,10.71,1.47,2.08,Flexural-bending (ductile),Chloride ions cast in concrete (3% by cement weight) mixture across entire length to initially depassivate steel and remove need for wetting/drying. Concrete compressive strength averaged for 28 day cylinders.
288,"Torres-Acosta et al. (2007), B08",Corrosion initiated approx. 50 days after casting.,R,SS_TPB_MONO,0,100,150,1500,1500,50,25,0,ST,1,10,0.524,0,0,D,S,0,269.19,460.02,0,0,N/A,0,0,0,0,OPC,0.5,13,Cylinder,27,IC,External steel plate,1500,80,80,3.5,1,N/A,19.2,1500,0.48,750,7,7,2.63,58.33,3.84,68.31,4.95,7.53,1.41,1.52,Flexural-bending (ductile),Chloride ions cast in concrete (3% by cement weight) mixture across entire length to initially depassivate steel and remove need for wetting/drying. Concrete compressive strength averaged for 28 day cylinders.
289,"Torres-Acosta et al. (2007), B09",Corrosion initiated approx. 50 days after casting.,R,SS_TPB_MONO,0,100,150,1500,1500,50,25,0,ST,1,10,0.524,0,0,D,S,0,282.1,478.08,0,0,N/A,0,0,0,0,OPC,0.5,13,Cylinder,27,IC,External steel plate,1500,80,80,3.5,1,N/A,17.5,1500,0.438,750,5.7,6.5,2.44,54.17,3.84,63.43,6.25,8.63,0.91,1.38,Flexural-bending (ductile),Chloride ions cast in concrete (3% by cement weight) mixture across entire length to initially depassivate steel and remove need for wetting/drying. Concrete compressive strength averaged for 28 day cylinders.
290,"Torres-Acosta et al. (2007), B10",Corrosion initiated approx. 50 days after casting.,R,SS_TPB_MONO,0,100,150,1500,1500,50,25,0,ST,1,10,0.524,0,0,D,S,0,236.44,387.48,0,0,N/A,0,0,0,0,OPC,0.5,13,Cylinder,27,IC,External steel plate,1500,80,200,3.5,1,N/A,29.1,1500,0.728,750,3.1,3.1,1.16,25.83,3.84,30.25,1.58,2.01,1.96,1.27,Flexural-bending (brittle),Chloride ions cast in concrete (3% by cement weight) mixture across entire length to initially depassivate steel and remove need for wetting/drying. Concrete compressive strength averaged for 28 day cylinders.
291,"Torres-Acosta et al. (2007), B12c",Control,R,SS_TPB_MONO,0,100,150,1500,1500,50,25,0,ST,1,10,0.524,0,0,D,S,0,415,664,0,0,N/A,0,0,0,0,OPC,0.5,13,Cylinder,27,C,Control,0,0,0,0,0,N/A,0,0,0,750,11.2,11.6,4.35,100,3.84,113.2,7.34,11.87,1.53,1.62,Flexural-bending (ductile),Concrete compressive strength averaged for 28 day cylinders.
292,"Cairns et al. (2008),  sbf-00",Control. Lightly reinforced.,R,SS_TPB_MONO,0,150,200,1250,1000,25,25,25,T_C,2,10,0.524,2,10,P,S,0,342.7,387.3,0.524,2,P,125,6,328.5,0.302,OPC,0.43,,Cube,43.2,C,Control,0,0,0,0,0,N/A,0,0,0,500,35,42.3,10.58,100,9.49,111.43,1.8,33.8,19.44,18.78,Bond slip,Onset of slip shortly after peak load.
293,"Cairns et al. (2008),  sbf-01",Lightly reinforced.,R,SS_TPB_MONO,0,150,200,1250,1000,25,25,25,T_C,2,10,0.524,2,10,P,S,0,288.77,334.01,0.524,2,P,125,6,328.5,0.302,OPC,0.43,,Cube,43.2,IC,External stainless steel bars,1250,60,130,3,75,N/A,8.6,400,0.215,500,39,51.8,12.95,122.46,9.49,136.46,1.3,37,30,28.46,Flexural-bending (ductile),NaCl cast in (4% by cement weight) mixture to initially depassivate the reinforcement. Concrete compressive strength measured at day of first test (4 months). Duration of corrosion back calculated from Faraday's Law.
294,"Cairns et al. (2008),  sbf-05",Lightly reinforced.,R,SS_TPB_MONO,0,150,200,1250,1000,25,25,25,T_C,2,10,0.524,2,10,P,S,0,270.58,316.04,0.524,2,P,125,6,328.5,0.302,OPC,0.43,,Cube,43.2,IC,External stainless steel bars,1250,60,130,3,75,N/A,11.5,400,0.288,500,43,53.1,13.28,125.53,9.49,139.89,1.8,56.8,23.89,31.56,Flexural-bending (ductile),NaCl cast in (4% by cement weight) mixture to initially depassivate the reinforcement. Concrete compressive strength measured at day of first test (4 months). Duration of corrosion back calculated from Faraday's Law.
295,"Cairns et al. (2008),  sbs-00-L",Control. Point load applied to the left of the midspan (close to 1/4 span),R,SS_TPB_MONO,0,150,200,2275,1875,28,28,24,T_C,3,16,2.011,2,8,P,S,0,261,387.3,0.335,2,P,125,6,328.5,0.302,OPC,0.43,,Cube,43.2,C,Control,0,0,0,0,0,N/A,0,0,0,450,74,74.9,25.62,100,24.88,102.95,5,24,14.8,4.8,Bond slip,Onset of slip coincides with yield.
296,"Cairns et al. (2008),  sbs-05-L",Point load applied to the left of the midspan (close to 1/4 span),R,SS_TPB_MONO,0,150,200,2275,1875,28,28,24,T_C,3,16,2.011,2,8,P,S,0,224.7,340.2,0.335,2,P,125,6,328.5,0.302,OPC,0.43,,Cube,43.2,IC,External stainless steel bars,2275,60,130,3,75,N/A,7.6,400,0.304,450,74,79.4,27.15,106.01,24.88,109.14,5.9,46.4,12.54,7.86,Flexural-bending/ bond slip,NaCl cast in (4% by cement weight) mixture to initially depassivate the reinforcement. Onset of slip shortly after peak load. Concrete compressive strength measured at day of first test (4 months). Duration of corrosion back calculated from Faraday's Law.
297,"Cairns et al. (2008),  sbs-00-R",Control. Point load applied to the right of the midspan of same beam as earlier.,R,SS_TPB_MONO,0,150,200,2275,1425,28,28,24,T_C,3,16,2.011,2,8,P,S,0,261,387.3,0.335,2,P,125,6,328.5,0.302,OPC,0.43,,Cube,43.2,C,Control,0,0,0,0,0,N/A,0,0,0,450,80,94.3,29.03,100,24.88,116.69,5,13.7,16,2.74,Bond slip,Onset of slip coincides with yield.
298,"Cairns et al. (2008),  sbs-01-R",Point load applied to the right of the midspan of same beam as earlier.,R,SS_TPB_MONO,0,150,200,2275,1425,28,28,24,T_C,3,16,2.011,2,8,P,S,0,227.09,343.3,0.335,2,P,125,6,328.5,0.302,OPC,0.43,,Cube,43.2,IC,External stainless steel bars,2275,60,130,3,75,N/A,7.1,400,0.284,450,100,104.7,32.24,111.03,24.88,129.56,3.8,34.8,26.32,9.16,Flexural-bending (ductile),NaCl cast in (4% by cement weight) mixture to initially depassivate the reinforcement. Concrete compressive strength measured at day of first test (4 months). Duration of corrosion back calculated from Faraday's Law.
299,"Cairns et al. (2008),  sbs-05-R",Point load applied to the right of the midspan of same beam as earlier.,R,SS_TPB_MONO,0,150,200,2275,1425,28,28,24,T_C,3,16,2.011,2,8,P,S,0,224.7,340.2,0.335,2,P,125,6,328.5,0.302,OPC,0.43,,Cube,43.2,IC,External stainless steel bars,2275,60,130,3,75,N/A,7.6,400,0.304,450,97,104.7,32.24,111.03,24.88,129.56,4.4,11,22.05,2.5,Flexural-bending (ductile),NaCl cast in (4% by cement weight) mixture to initially depassivate the reinforcement. Concrete compressive strength measured at day of first test (4 months). Duration of corrosion back calculated from Faraday's Law.
300,"Cairns et al. (2008),  cbf-00",Control. Two span continuous beam.,R,SS_CONT_TPB_MONO,0,150,200,4250,2000,25,25,25,T_C,2,10,0.524,2,10,P,S,0,342.7,461.7,0.524,2,P,125,6,328.5,0.302,OPC,0.43,,Cube,43.2,C,Control,0,0,0,0,0,N/A,0,0,0,900,52,66.2,26.24,100,9.49,276.46,4.2,75,12.38,17.86,Flexural-bending (ductile),Two-span continuous beams.
301,"Cairns et al. (2008),  cbf-01",Two span continuous beam. Point load applied slightly to the right of the midspan.,R,SS_CONT_TPB_MONO,0,150,200,4250,2000,25,25,25,T_C,2,10,0.524,2,10,P,S,0,293.16,403.34,0.524,2,P,125,6,328.5,0.302,OPC,0.43,,Cube,43.2,IC,External stainless steel bars,750,60,130,3,75,N/A,7.9,400,0.198,900,53,68.2,27.03,103.02,9.49,284.81,3.2,86.2,16.56,26.94,Flexural-bending (ductile),NaCl cast in (4% by cement weight) mixture to initially depassivate the reinforcement. Concrete compressive strength measured at day of first test (4 months). Duration of corrosion back calculated from Faraday's Law.
302,"Cairns et al. (2008),  cbf-05",Two span continuous beam. Point load applied slightly to the right of the midspan.,R,SS_CONT_TPB_MONO,0,150,200,4250,2000,25,25,25,T_C,2,10,0.524,2,10,P,S,0,298.8,409.99,0.524,2,P,125,6,328.5,0.302,OPC,0.43,,Cube,43.2,IC,External stainless steel bars,750,60,130,3,75,N/A,7,400,0.175,900,53,71.6,28.38,108.16,9.49,299.01,2.8,87,18.93,31.07,Flexural-bending (ductile),NaCl cast in (4% by cement weight) mixture to initially depassivate the reinforcement. Concrete compressive strength measured at day of first test (4 months). Duration of corrosion back calculated from Faraday's Law.
303,"Cairns et al. (2008), dbf-00",Control. Lap spliced tensile reinforcement.,R,SS_CONT_TPB_MONO,0,150,200,4250,2000,25,25,25,T_C,2,10,0.524,2,10,P,S,260,342.7,461.7,0.524,2,P,125,6,328.5,0.302,OPC,0.43,,Cube,43.2,C,Control,0,0,0,0,0,N/A,0,0,0,900,58,73.2,29.01,100,9.49,305.69,4.5,52.6,12.89,11.69,Flexural-bending (ductile),Two-span continuous beams.
304,"Cairns et al. (2008), dbf-05",Lap spliced tensile reinforcement.,R,SS_CONT_TPB_MONO,0,150,200,4250,2000,25,25,25,T_C,2,10,0.524,2,10,P,S,260,315.11,429.2,0.524,2,P,125,6,328.5,0.302,OPC,0.43,,Cube,43.2,IC,External stainless steel bars,750,60,65,3,75,N/A,4.4,400,0.11,900,53,72.4,28.69,98.91,9.49,302.35,2.8,62.5,18.93,22.32,Flexural-bending (ductile),NaCl cast in (4% by cement weight) mixture to initially depassivate the reinforcement. Concrete compressive strength measured at day of first test (4 months). Duration of corrosion back calculated from Faraday's Law.
305,"Azad et al. (2010), B1-1C",Control,R,SS_FPB_MONO,0,200,215,1100,900,48,48,29,T_C,2,16,0.935,2,8,D,H-180,0,593,700,0.234,2,P,80,8,250,0.628,OPC,0.45,13,Cylinder,28,C,Control,0,0,0,0,0,N/A,0,0,0,350,172.2,185.3,32.43,100,32.15,100.85,4.5,7.3,38.27,1.62,Flexural-bending (ductile),Tests stopped relatively early - not a reliable reference for ductility
306,"Azad et al. (2010), B1-2C",Control,R,SS_FPB_MONO,0,200,215,1100,900,48,48,29,T_C,2,16,0.935,2,8,D,H-180,0,593,700,0.234,2,P,80,8,250,0.628,OPC,0.45,13,Cylinder,28,C,Control,0,0,0,0,0,N/A,0,0,0,350,,184,32.2,100,32.15,100.14,,,,,Flexural-bending (ductile),Tests stopped relatively early - not a reliable reference for ductility
