Repository: Dr-Yehia/corrosion-rc-beam-optimizer

<!-- README.md — Corrosion RC Beam Optimizer -->

<h1 align="center">
  🏗️ Corrosion RC Beam Optimizer
</h1>
  <b>PhD Research Pipeline</b> &nbsp;—&nbsp;
  Neural Network × NSGA-III Genetic Algorithm × PySR × SHAP<br/>

Predicting the <b>Residual Flexural Capacity R(%)</b> of corroded reinforced concrete beams
---

## 📌 Overview

This repository contains the complete research pipeline for predicting the
**residual flexural capacity R(%)** of corroded reinforced concrete (RC) beams.
The study introduces a two-layer benchmarking strategy:

| Layer | Benchmark | Target R² | Reference |
|-------|-----------|------------|----------|

File: Database (1).csv (part 6 of 11)
Ã¯Â»Â¿No.,"Author, Specimen ID ",Comments,Cross-section,Test Type and Configuration,Sustained Loading (% Ultimate),Width (mm),Depth (mm),Length (mm),Test Length (mm),Side Cover to Ctr of Tension Bar (mm),Bottom Cover to Ctr of Tension Bar (mm),Top Cover to Ctr of Compression Bar (mm),Reinforcement Design,# Tensile Bars,"Diameter Tensile Bars, db,t (mm)","Tension Reinforcement Ratio, pten (%)",# Compression Bars,"Diameter Comp Bars, db,c (mm)",Longitudinal Bar Type,Tension Bar End Anchorage,Lsplice (mm),"fy Longitudinal Bars (Tensile), (MPa) ","fsu Long Bars, (MPa)","Comp Reinforcement Ratio, pcom (%)",# Stirrup Legs,Stirrup Bar Type,"Stirrup Spacing, s (mm) ","Stirrup Diameter, ds (mm)","fy,s Stirrup Bars","Stirrup Volumetric Ratio, ÃÂs",Cement Type,W/C Ratio,Max Aggregate Size (mm),Comp. Test Method,f'c (MPa),Corrosion Method,Cathode Type,"Corrosion Zone Length, Lc (mm)","Corrosion Current Density, Icorr (ÃÂ¼A/cm2)","Duration, (days)",Solution Concetration (% NaCl),Immersion Depth (mm),Wet/Dry Cyclic Ratio (days),"Mass Loss (Tensile bars), ÃÂ·m (%)","Average Sample Length, (mm)","Corrosion Penetration Depth, Xaver (mm)","Shear Span, x (mm)",Py (kN),Pmax (kN),"Mmax,exp (kNm)","Residual Capacity, R (%)",MACI (kNm),"Mmax,exp/ MACI (%)",ÃÂy (mm),ÃÂult (mm),"Elastic Stiffness, k (kN/mm)","Displacement Ductility, ÃÂ¼ÃÂ",Failure Mode,Extra Notes
307,"Azad et al. (2010), B1-1",Top two holding bars for stirrups epoxy coated,R,SS_FPB_MONO,0,200,215,1100,900,48,48,29,T_C,2,16,0.935,2,8,D,H-180,0,555.02,660.8,0.234,2,P,80,8,250,0.628,OPC,0.45,13,Cylinder,28,IC,External stainless steel plate,1100,1770,6,5,120,N/A,3.5,155.32,0.14,350,,180,31.5,97.48,32.15,97.97,,,,,Flexural-bending (ductile),Tests stopped relatively early - not a reliable reference for ductility
308,"Azad et al. (2010), B1-2",Top two holding bars for stirrups epoxy coated,R,SS_FPB_MONO,0,200,215,1100,900,48,48,29,T_C,2,16,0.935,2,8,D,H-180,0,527.89,632.8,0.234,2,P,80,8,250,0.628,OPC,0.45,13,Cylinder,28,IC,External stainless steel plate,1100,1770,10,5,120,N/A,6,156.41,0.24,350,153.7,161.2,28.21,87.3,32.15,87.73,3.5,5.7,43.91,1.63,Flexure-shear,Tests stopped relatively early - not a reliable reference for ductility
309,"Azad et al. (2010), B1-3",Top two holding bars for stirrups epoxy coated,R,SS_FPB_MONO,0,200,215,1100,900,48,48,29,T_C,2,16,0.935,2,8,D,H-180,0,548.18,653.74,0.234,2,P,80,8,250,0.628,OPC,0.45,13,Cylinder,28,IC,External stainless steel plate,1100,1770,4,5,120,N/A,4.13,154.75,0.165,350,,105.03,18.38,56.88,32.15,57.16,,,,,Flexural-bending (ductile),Tests stopped relatively early - not a reliable reference for ductility
310,"Azad et al. (2010), B1-4",Top two holding bars for stirrups epoxy coated,R,SS_FPB_MONO,0,200,215,1100,900,48,48,29,T_C,2,16,0.935,2,8,D,H-180,0,421,522.48,0.234,2,P,80,8,250,0.628,OPC,0.45,13,Cylinder,28,IC,External stainless steel plate,1100,1770,14,5,120,N/A,15.85,156.3,0.634,350,120,128.5,22.49,69.59,32.15,69.94,3.9,7.6,30.77,1.95,Flexure-shear,Tests stopped relatively early - not a reliable reference for ductility
311,"Azad et al. (2010), B1-5",Top two holding bars for stirrups epoxy coated,R,SS_FPB_MONO,0,200,215,1100,900,48,48,29,T_C,2,16,0.935,2,8,D,H-180,0,560.99,666.96,0.234,2,P,80,8,250,0.628,OPC,0.45,13,Cylinder,28,IC,External stainless steel plate,1100,1770,10,5,120,N/A,2.95,156.46,0.118,350,164.7,178.2,31.19,96.51,32.15,96.99,3.9,5,42.23,1.28,Flexural-bending (ductile),Tests stopped relatively early - not a reliable reference for ductility
312,"Azad et al. (2010), B1-6",Top two holding bars for stirrups epoxy coated,R,SS_FPB_MONO,0,200,215,1100,900,48,48,29,T_C,2,16,0.935,2,8,D,H-180,0,421.21,522.7,0.234,2,P,80,8,250,0.628,OPC,0.45,13,Cylinder,28,IC,External stainless steel plate,1100,1770,14,5,120,N/A,15.83,156.25,0.633,350,46.5,98.7,17.27,53.45,32.15,53.72,0.8,6.1,58.13,7.63,Flexural-bending (ductile),Tests stopped relatively early - not a reliable reference for ductility
313,"Azad et al. (2010), B2-1C",Control,R,SS_FPB_MONO,0,200,265,1100,900,48,48,29,T_C,2,16,0.759,2,8,D,H-180,0,593,700,0.19,2,P,80,8,250,0.628,OPC,0.45,13,Cylinder,28,C,Control,0,0,0,0,0,N/A,0,0,0,350,208.7,218.2,38.19,100,44.08,86.63,3.2,3.9,65.22,1.22,Flexure-shear,Tests stopped relatively early - not a reliable reference for ductility
314,"Azad et al. (2010), B2-2C",Control,R,SS_FPB_MONO,0,200,265,1100,900,48,48,29,T_C,2,16,0.759,2,8,D,H-180,0,593,700,0.19,2,P,80,8,250,0.628,OPC,0.45,13,Cylinder,28,C,Control,0,0,0,0,0,N/A,0,0,0,350,261.2,264,46.2,100,44.08,104.82,4.95,7.4,52.77,1.49,Flexure-shear,Tests stopped relatively early - not a reliable reference for ductility
315,"Azad et al. (2010), B2-1",Top two holding bars for stirrups epoxy coated,R,SS_FPB_MONO,0,200,265,1100,900,48,48,29,T_C,2,16,0.759,2,8,D,H-180,0,464.73,567.62,0.19,2,P,80,8,250,0.628,OPC,0.45,13,Cylinder,28,IC,External stainless steel plate,1100,1780,10,5,120,N/A,11.82,189.08,0.473,350,200.3,208.7,36.52,86.56,44.08,82.86,3.4,4.7,58.91,1.38,Flexure-shear,Tests stopped relatively early - not a reliable reference for ductility
316,"Azad et al. (2010), B2-2",Top two holding bars for stirrups epoxy coated,R,SS_FPB_MONO,0,200,265,1100,900,48,48,29,T_C,2,16,0.759,2,8,D,H-180,0,486,589.57,0.19,2,P,80,8,250,0.628,OPC,0.45,13,Cylinder,28,IC,External stainless steel plate,1100,1780,8,5,120,N/A,9.86,190.12,0.394,350,217.6,233.8,40.92,96.97,44.08,92.83,3.45,7,63.07,2.03,Flexural-bending (ductile),Tests stopped relatively early - not a reliable reference for ductility
317,"Azad et al. (2010), B2-3",Top two holding bars for stirrups epoxy coated,R,SS_FPB_MONO,0,200,265,1100,900,48,48,29,T_C,2,16,0.759,2,8,D,H-180,0,389.64,490.11,0.19,2,P,80,8,250,0.628,OPC,0.45,13,Cylinder,28,IC,External stainless steel plate,1100,1780,15,5,120,N/A,18.74,188.7,0.75,350,138.8,138.8,24.29,57.57,44.08,55.11,3.4,4.4,40.82,1.29,Flexure-shear,Tests stopped relatively early - not a reliable reference for ductility
318,"Azad et al. (2010), B2-4",Top two holding bars for stirrups epoxy coated,R,SS_FPB_MONO,0,200,265,1100,900,48,48,29,T_C,2,16,0.759,2,8,D,H-180,0,402.77,503.66,0.19,2,P,80,8,250,0.628,OPC,0.45,13,Cylinder,28,IC,External stainless steel plate,1100,1780,15,5,120,N/A,17.53,190.54,0.701,350,141.1,141.1,24.69,58.52,44.08,56.02,3.2,3.8,44.09,1.19,Flexure-shear,Tests stopped relatively early - not a reliable reference for ductility
319,"Azad et al. (2010), B2-5",Top two holding bars for stirrups epoxy coated,R,SS_FPB_MONO,0,200,265,1100,900,48,48,29,T_C,2,16,0.759,2,8,D,H-180,0,315.95,414.06,0.19,2,P,80,8,250,0.628,OPC,0.45,13,Cylinder,28,IC,External stainless steel plate,1100,1780,20,5,120,N/A,25.53,189.69,1.021,350,153.4,153.4,26.85,63.63,44.08,60.9,4.6,5.6,33.35,1.22,Flexure-shear,Tests stopped relatively early - not a reliable reference for ductility
320,"Azad et al. (2010), B2-6",Top two holding bars for stirrups epoxy coated,R,SS_FPB_MONO,0,200,265,1100,900,48,48,29,T_C,2,16,0.759,2,8,D,H-180,0,312.91,410.93,0.19,2,P,80,8,250,0.628,OPC,0.45,13,Cylinder,28,IC,External stainless steel plate,1100,1780,20,5,120,N/A,25.81,189.85,1.032,350,113.7,119.8,20.97,49.69,44.08,47.56,3.2,6,35.53,1.88,Flexural-bending (ductile),Tests stopped relatively early - not a reliable reference for ductility
321,"Azad et al. (2010), B3-1C",Control,R,SS_FPB_MONO,0,200,315,1100,900,48,48,29,T_C,2,16,0.638,2,8,D,H-180,0,593,700,0.16,2,P,80,8,250,0.628,OPC,0.45,13,Cylinder,28,C,Control,0,0,0,0,0,N/A,0,0,0,350,326.4,332.8,58.24,100,56,104,3.7,4.82,88.22,1.3,Flexure-shear,Tests stopped relatively early - not a reliable reference for ductility
322,"Azad et al. (2010), B3-2C",Control,R,SS_FPB_MONO,0,200,315,1100,900,48,48,29,T_C,2,16,0.638,2,8,D,H-180,0,593,700,0.16,2,P,80,8,250,0.628,OPC,0.45,13,Cylinder,28,C,Control,0,0,0,0,0,N/A,0,0,0,350,330.9,332.8,58.24,100,56,104,4.7,5.1,70.4,1.09,Flexure-shear,Tests stopped relatively early - not a reliable reference for ductility
323,"Azad et al. (2010), B3-1",Top two holding bars for stirrups epoxy coated,R,SS_FPB_MONO,0,200,315,1100,900,48,48,29,T_C,2,16,0.638,2,8,D,H-180,0,448.24,550.59,0.16,2,P,80,8,250,0.628,OPC,0.45,13,Cylinder,28,IC,External stainless steel plate,1100,1860,10,5,120,N/A,13.34,189.85,0.534,350,200.7,214.4,37.52,64.42,56,67,3.6,5.2,55.75,1.44,Flexure-shear,Tests stopped relatively early - not a reliable reference for ductility
324,"Azad et al. (2010), B3-2",Top two holding bars for stirrups epoxy coated,R,SS_FPB_MONO,0,200,315,1100,900,48,48,29,T_C,2,16,0.638,2,8,D,H-180,0,399.29,500.08,0.16,2,P,80,8,250,0.628,OPC,0.45,13,Cylinder,28,IC,External stainless steel plate,1100,1860,15,5,120,N/A,17.85,189.7,0.714,350,160.8,205.8,36.02,61.84,56,64.31,2.4,4.5,67,1.88,Flexural-bending (ductile),Tests stopped relatively early - not a reliable reference for ductility
325,"Azad et al. (2010), B3-3",Top two holding bars for stirrups epoxy coated,R,SS_FPB_MONO,0,200,315,1100,900,48,48,29,T_C,2,16,0.638,2,8,D,H-180,0,527.67,632.58,0.16,2,P,80,8,250,0.628,OPC,0.45,13,Cylinder,28,IC,External stainless steel plate,1100,1860,5,5,120,N/A,6.02,183.93,0.241,350,286.9,299.1,52.34,89.87,56,93.47,3.8,5.4,75.5,1.42,Flexure-shear,Tests stopped relatively early - not a reliable reference for ductility
326,"Azad et al. (2010), B3-4",Top two holding bars for stirrups epoxy coated,R,SS_FPB_MONO,0,200,315,1100,900,48,48,29,T_C,2,16,0.638,2,8,D,H-180,0,529.62,634.59,0.16,2,P,80,8,250,0.628,OPC,0.45,13,Cylinder,28,IC,External stainless steel plate,1100,1860,4,5,120,N/A,5.84,185.41,0.234,350,300.7,316.3,55.35,95.04,56,98.84,3.7,4.8,81.27,1.3,Flexure-shear,Tests stopped relatively early - not a reliable reference for ductility
327,"Azad et al. (2010), B3-5",Top two holding bars for stirrups epoxy coated,R,SS_FPB_MONO,0,200,315,1100,900,48,48,29,T_C,2,16,0.638,2,8,D,H-180,0,307.7,405.55,0.16,2,P,80,8,250,0.628,OPC,0.45,13,Cylinder,28,IC,External stainless steel plate,1100,1860,20,5,120,N/A,26.29,188.45,1.052,350,166.7,204.5,35.79,61.45,56,63.91,2.4,6,69.46,2.5,Flexural-bending (ductile),Tests stopped relatively early - not a reliable reference for ductility
328,"Azad et al. (2010), B3-6",Top two holding bars for stirrups epoxy coated,R,SS_FPB_MONO,0,200,315,1100,900,48,48,29,T_C,2,16,0.638,2,8,D,H-180,0,542.76,648.14,0.16,2,P,80,8,250,0.628,OPC,0.45,13,Cylinder,28,IC,External stainless steel plate,1100,1860,3,5,120,N/A,4.63,184.36,0.185,350,317.8,328.6,57.51,98.74,56,102.69,3.8,6.1,83.63,1.61,Flexure-shear,Tests stopped relatively early - not a reliable reference for ductility
329,"Azad et al. (2010), B4-1C",Control,R,SS_FPB_MONO,0,200,215,1100,900,49,49,29,T_C,2,18,1.184,2,8,D,H-180,0,575,690,0.234,2,P,80,8,250,0.628,OPC,0.45,13,Cylinder,28,C,Control,0,0,0,0,0,N/A,0,0,0,350,215,216.1,37.82,100,37.81,100.01,5.5,6.2,39.09,1.13,Flexure-shear,Tests stopped relatively early - not a reliable reference for ductility
330,"Azad et al. (2010), B4-2C",Control,R,SS_FPB_MONO,0,200,215,1100,900,49,49,29,T_C,2,18,1.184,2,8,D,H-180,0,575,690,0.234,2,P,80,8,250,0.628,OPC,0.45,13,Cylinder,28,C,Control,0,0,0,0,0,N/A,0,0,0,350,230.9,251.6,44.03,100,37.81,116.44,5.1,7.4,45.27,1.45,Flexure-shear,Tests stopped relatively early - not a reliable reference for ductility
331,"Azad et al. (2010), B4-1",Top two holding bars for stirrups epoxy coated,R,SS_FPB_MONO,0,200,215,1100,900,49,49,29,T_C,2,18,1.184,2,8,D,H-180,0,519.44,631.71,0.234,2,P,80,8,250,0.628,OPC,0.45,13,Cylinder,28,IC,External stainless steel plate,1100,1740,6,5,120,N/A,5.28,158.02,0.238,350,177.3,193.1,33.79,82.57,37.81,89.36,4.2,6.3,42.21,1.5,Flexure-shear,Tests stopped relatively early - not a reliable reference for ductility
332,"Azad et al. (2010), B4-2",Top two holding bars for stirrups epoxy coated,R,SS_FPB_MONO,0,200,215,1100,900,49,49,29,T_C,2,18,1.184,2,8,D,H-180,0,476.09,586.22,0.234,2,P,80,8,250,0.628,OPC,0.45,13,Cylinder,28,IC,External stainless steel plate,1100,1740,10,5,120,N/A,9.4,158.15,0.423,350,127.6,127.6,22.33,54.56,37.81,59.05,3.3,3.9,38.67,1.18,Flexure-shear,Tests stopped relatively early - not a reliable reference for ductility
333,"Azad et al. (2010), B4-3",Top two holding bars for stirrups epoxy coated,R,SS_FPB_MONO,0,200,215,1100,900,49,49,29,T_C,2,18,1.184,2,8,D,H-180,0,456.41,565.58,0.234,2,P,80,8,250,0.628,OPC,0.45,13,Cylinder,28,IC,External stainless steel plate,1100,1740,12,5,120,N/A,11.27,158.5,0.507,350,103,128.7,22.52,55.04,37.81,59.56,2.8,5.5,36.79,1.96,Flexural-bending (ductile),Tests stopped relatively early - not a reliable reference for ductility
334,"Azad et al. (2010), B4-4",Top two holding bars for stirrups epoxy coated,R,SS_FPB_MONO,0,200,215,1100,900,49,49,29,T_C,2,18,1.184,2,8,D,H-180,0,445.99,554.65,0.234,2,P,80,8,250,0.628,OPC,0.45,13,Cylinder,28,IC,External stainless steel plate,1100,1740,13,5,120,N/A,12.26,188.65,0.552,350,83.9,130.9,22.91,55.98,37.81,60.58,1.6,5.8,52.44,3.63,Flexure-shear,Tests stopped relatively early - not a reliable reference for ductility
335,"Azad et al. (2010), B4-5",Top two holding bars for stirrups epoxy coated,R,SS_FPB_MONO,0,200,215,1100,900,49,49,29,T_C,2,18,1.184,2,8,D,H-180,0,363.6,468.21,0.234,2,P,80,8,250,0.628,OPC,0.45,13,Cylinder,28,IC,External stainless steel plate,1100,1740,20,5,120,N/A,20.09,189.62,0.904,350,55.5,107.9,18.88,46.14,37.81,49.93,1.4,4.8,39.64,3.43,Flexure-shear,Tests stopped relatively early - not a reliable reference for ductility
336,"Azad et al. (2010), B4-6",Top two holding bars for stirrups epoxy coated,R,SS_FPB_MONO,0,200,215,1100,900,49,49,29,T_C,2,18,1.184,2,8,D,H-180,0,353.4,457.5,0.234,2,P,80,8,250,0.628,OPC,0.45,13,Cylinder,28,IC,External stainless steel plate,1100,1740,20,5,120,N/A,21.06,190.25,0.948,350,41.3,92.1,16.12,39.38,37.81,42.62,0.8,4.2,51.63,5.25,Flexure-shear,Tests stopped relatively early - not a reliable reference for ductility
337,"Azad et al. (2010), B5-1C",Control,R,SS_FPB_MONO,0,200,265,1100,900,49,49,29,T_C,2,18,0.96,2,8,D,H-180,0,575,690,0.19,2,P,80,8,250,0.628,OPC,0.45,13,Cylinder,28,C,Control,0,0,0,0,0,N/A,0,0,0,350,331.3,331.3,57.98,100,52.45,110.55,5.65,5.65,58.64,1,Flexure-shear,Tests stopped relatively early - not a reliable reference for ductility
338,"Azad et al. (2010), B5-2C",Control,R,SS_FPB_MONO,0,200,265,1100,900,49,49,29,T_C,2,18,0.96,2,8,D,H-180,0,575,690,0.19,2,P,80,8,250,0.628,OPC,0.45,13,Cylinder,28,C,Control,0,0,0,0,0,N/A,0,0,0,350,252.1,252.1,44.12,100,52.45,84.12,4.83,5.61,52.19,1.16,Flexure-shear,Tests stopped relatively early - not a reliable reference for ductility
339,"Azad et al. (2010), B5-1",Top two holding bars for stirrups epoxy coated,R,SS_FPB_MONO,0,200,265,1100,900,49,49,29,T_C,2,18,0.96,2,8,D,H-180,0,479.25,589.54,0.19,2,P,80,8,250,0.628,OPC,0.45,13,Cylinder,28,IC,External stainless steel plate,1100,1750,10,5,120,N/A,9.1,189.54,0.41,350,178.6,178.6,31.26,61.23,52.45,59.59,2.9,4.2,61.59,1.45,Flexure-shear,Tests stopped relatively early - not a reliable reference for ductility
340,"Azad et al. (2010), B5-2",Top two holding bars for stirrups epoxy coated,R,SS_FPB_MONO,0,200,265,1100,900,49,49,29,T_C,2,18,0.96,2,8,D,H-180,0,474.72,584.79,0.19,2,P,80,8,250,0.628,OPC,0.45,13,Cylinder,28,IC,External stainless steel plate,1100,1750,10,5,120,N/A,9.53,188.97,0.429,350,217.9,217.9,38.13,74.7,52.45,72.71,3.8,4.7,57.34,1.24,Flexure-shear,Tests stopped relatively early - not a reliable reference for ductility
341,"Azad et al. (2010), B5-3",Top two holding bars for stirrups epoxy coated,R,SS_FPB_MONO,0,200,265,1100,900,49,49,29,T_C,2,18,0.96,2,8,D,H-180,0,474.72,584.79,0.19,2,P,80,8,250,0.628,OPC,0.45,13,Cylinder,28,IC,External stainless steel plate,1100,1750,15,5,120,N/A,9.53,184.29,0.429,350,113,170.8,29.89,58.55,52.45,56.99,1.5,4.18,75.33,2.79,Flexure-shear,Tests stopped relatively early - not a reliable reference for ductility
342,"Azad et al. (2010), B5-4",Top two holding bars for stirrups epoxy coated,R,SS_FPB_MONO,0,200,265,1100,900,49,49,29,T_C,2,18,0.96,2,8,D,H-180,0,514.39,626.41,0.19,2,P,80,8,250,0.628,OPC,0.45,13,Cylinder,28,IC,External stainless steel plate,1100,1750,10,5,120,N/A,5.76,184.77,0.259,350,234.4,234.4,41.02,80.36,52.45,78.21,4.3,5.7,54.51,1.33,Flexure-shear,Tests stopped relatively early - not a reliable reference for ductility
343,"Azad et al. (2010), B5-5",Top two holding bars for stirrups epoxy coated,R,SS_FPB_MONO,0,200,265,1100,900,49,49,29,T_C,2,18,0.96,2,8,D,H-180,0,425.79,533.45,0.19,2,P,80,8,250,0.628,OPC,0.45,13,Cylinder,28,IC,External stainless steel plate,1100,1750,20,5,120,N/A,14.18,183.93,0.638,350,283.4,296.6,51.91,101.68,52.45,98.97,4.4,6.3,64.41,1.43,Flexural-bending (ductile),Tests stopped relatively early - not a reliable reference for ductility
344,"Azad et al. (2010), B5-6",Top two holding bars for stirrups epoxy coated,R,SS_FPB_MONO,0,200,265,1100,900,49,49,29,T_C,2,18,0.96,2,8,D,H-180,0,387.7,493.49,0.19,2,P,80,8,250,0.628,OPC,0.45,13,Cylinder,28,IC,External stainless steel plate,1100,1750,20,5,120,N/A,17.8,185.2,0.801,350,79.6,144.6,25.31,49.57,52.45,48.25,0.96,3.7,82.92,3.85,Flexure-shear,Tests stopped relatively early - not a reliable reference for ductility
345,"Azad et al. (2010), B6-1C",Control,R,SS_FPB_MONO,0,200,315,1100,900,49,49,29,T_C,2,18,0.808,2,8,D,H-180,0,575,690,0.16,2,P,80,8,250,0.628,OPC,0.45,13,Cylinder,28,C,Control,0,0,0,0,0,N/A,0,0,0,350,351.5,364.6,63.81,100,67.08,95.12,3.7,4.4,95,1.19,Flexure-shear,Tests stopped relatively early - not a reliable reference for ductility
346,"Azad et al. (2010), B6-2C",Control,R,SS_FPB_MONO,0,200,315,1100,900,49,49,29,T_C,2,18,0.808,2,8,D,H-180,0,575,690,0.16,2,P,80,8,250,0.628,OPC,0.45,13,Cylinder,28,C,Control,0,0,0,0,0,N/A,0,0,0,350,390.1,408.1,71.42,100,67.08,106.47,4.7,6,83,1.28,Flexural-bending (ductile),Tests stopped relatively early - not a reliable reference for ductility
347,"Azad et al. (2010), B6-1",Top two holding bars for stirrups epoxy coated,R,SS_FPB_MONO,0,200,315,1100,900,49,49,29,T_C,2,18,0.808,2,8,D,H-180,0,515.34,627.4,0.16,2,P,80,8,250,0.628,OPC,0.45,13,Cylinder,28,IC,External stainless steel plate,1100,1820,6,5,120,N/A,5.67,183.55,0.255,350,333.9,337.8,59.12,87.43,67.08,88.13,4.1,5.1,81.44,1.24,Flexural-bending (ductile),Tests stopped relatively early - not a reliable reference for ductility
348,"Azad et al. (2010), B6-2",Top two holding bars for stirrups epoxy coated,R,SS_FPB_MONO,0,200,315,1100,900,49,49,29,T_C,2,18,0.808,2,8,D,H-180,0,560.37,674.65,0.16,2,P,80,8,250,0.628,OPC,0.45,13,Cylinder,28,IC,External stainless steel plate,1100,1820,2,5,120,N/A,1.39,183.55,0.063,350,377,377,65.98,97.58,67.08,98.35,4.5,4.9,83.78,1.09,Flexural-bending (ductile),Tests stopped relatively early - not a reliable reference for ductility
349,"Azad et al. (2010), B6-3",Top two holding bars for stirrups epoxy coated,R,SS_FPB_MONO,0,200,315,1100,900,49,49,29,T_C,2,18,0.808,2,8,D,H-180,0,525.65,638.22,0.16,2,P,80,8,250,0.628,OPC,0.45,13,Cylinder,28,IC,External stainless steel plate,1100,1820,5,5,120,N/A,4.69,183.9,0.211,350,326,329.2,57.61,85.21,67.08,85.88,3.4,5.3,95.88,1.56,Flexure-shear,Tests stopped relatively early - not a reliable reference for ductility
350,"Azad et al. (2010), B6-4",Top two holding bars for stirrups epoxy coated,R,SS_FPB_MONO,0,200,315,1100,900,49,49,29,T_C,2,18,0.808,2,8,D,H-180,0,468.93,578.72,0.16,2,P,80,8,250,0.628,OPC,0.45,13,Cylinder,28,IC,External stainless steel plate,1100,1820,15,5,120,N/A,10.08,187.4,0.454,350,185.7,212,37.1,54.87,67.08,55.31,1.5,3.7,123.8,2.47,Flexural-bending (ductile),Tests stopped relatively early - not a reliable reference for ductility
351,"Azad et al. (2010), B6-5",Top two holding bars for stirrups epoxy coated,R,SS_FPB_MONO,0,200,315,1100,900,49,49,29,T_C,2,18,0.808,2,8,D,H-180,0,539.54,652.8,0.16,2,P,80,8,250,0.628,OPC,0.45,13,Cylinder,28,IC,External stainless steel plate,1100,1820,4,5,120,N/A,3.37,183.8,0.152,350,278.3,278.3,48.7,72.03,67.08,72.61,3.4,4.2,81.85,1.24,Flexure-shear,Tests stopped relatively early - not a reliable reference for ductility
352,"Azad et al. (2010), B6-6",Top two holding bars for stirrups epoxy coated,R,SS_FPB_MONO,0,200,315,1100,900,49,49,29,T_C,2,18,0.808,2,8,D,H-180,0,364.34,468.98,0.16,2,P,80,8,250,0.628,OPC,0.45,13,Cylinder,28,IC,External stainless steel plate,1100,1820,20,5,120,N/A,20.02,189.35,0.901,350,176.6,202.2,35.39,52.34,67.08,52.75,2.6,4.4,67.92,1.69,Flexure-shear,Tests stopped relatively early - not a reliable reference for ductility
353,"Gu et al. (2010), A1",Control. Stirrups epoxy protected from corrosion.,R,SS_TPB_MONO,0,150,200,2200,2000,31,31,30,T_C,2,12,0.754,2,10,D,S,0,350,520,0.524,2,P,150,6,,0.251,OPC,0.55,15,Cylinder,28.6,C,Control,0,0,0,0,0,N/A,0,0,0,1000,32.43,37.7,18.85,100,12.57,149.93,6.48,52.26,5,8.06,Flexural-bending (ductile),Simply supported length assumed from drawings.
354,"Gu et al. (2010), A2",Stirrups epoxy protected from corrosion.,R,SS_TPB_MONO,0,150,200,2200,2000,31,31,30,T_C,2,12,0.754,2,10,D,S,0,308.37,465.92,0.524,2,P,150,6,,0.251,OPC,0.55,15,Cylinder,28.6,IC,External copper plate,2200,1000,9.4,5,80,N/A,6.5,400,0.195,1000,31.99,38.4,19.2,101.86,12.57,152.71,6.93,95.78,4.62,13.82,Flexural-bending (ductile),Simply supported length assumed from drawings.
355,"Gu et al. (2010), A3",Stirrups epoxy protected from corrosion.,R,SS_TPB_MONO,0,150,200,2200,2000,31,31,30,T_C,2,12,0.754,2,10,D,S,0,259.69,402.69,0.524,2,P,150,6,,0.251,OPC,0.55,15,Cylinder,28.6,IC,External copper plate,2200,1000,18.8,5,80,N/A,14.1,400,0.423,1000,30.09,37.3,18.65,98.94,12.57,148.34,5.87,100.6,5.13,17.14,Flexural-bending (ductile),Simply supported length assumed from drawings.
356,"Gu et al. (2010), A4",Stirrups epoxy protected from corrosion.,R,SS_TPB_MONO,0,150,200,2200,2000,31,31,30,T_C,2,12,0.754,2,10,D,S,0,189.18,286.65,0.524,2,P,150,6,,0.251,OPC,0.55,15,Cylinder,28.6,IC,External copper plate,2200,1000,28.2,5,80,N/A,32.5,400,0.975,1000,23.67,30.6,15.3,81.17,12.57,121.69,3.92,45.63,6.04,11.64,Flexural-bending (brittle),Simply supported length assumed from drawings.
357,"Gu et al. (2010), B1",Control. Stirrups epoxy protected from corrosion.,R,SS_TPB_MONO,0,150,200,2200,2000,33,33,30,T_C,2,16,1.34,2,10,D,S,0,350,520,0.524,2,P,150,6,,0.251,OPC,0.55,15,Cylinder,30,C,Control,0,0,0,0,0,N/A,0,0,0,1000,67.67,71.66,35.83,100,21,170.65,8.65,56.6,7.82,6.54,Flexural-bending (ductile),Simply supported length assumed from drawings.
358,"Gu et al. (2010), B2",Stirrups epoxy protected from corrosion.,R,SS_TPB_MONO,0,150,200,2200,2000,33,33,30,T_C,2,16,1.34,2,10,D,S,0,296.2,450.11,0.524,2,P,150,6,,0.251,OPC,0.55,15,Cylinder,30,IC,External copper plate,2200,1000,12.5,5,80,N/A,8.4,400,0.336,1000,53.1,57,28.5,79.54,21,135.74,9.1,92.82,5.84,10.2,Flexural-bending (ductile),Simply supported length assumed from drawings.
359,"Gu et al. (2010), B3",Stirrups epoxy protected from corrosion.,R,SS_TPB_MONO,0,150,200,2200,2000,33,33,30,T_C,2,16,1.34,2,10,D,S,0,284.03,434.3,0.524,2,P,150,6,,0.251,OPC,0.55,15,Cylinder,30,IC,External copper plate,2200,1000,25.1,5,80,N/A,10.3,400,0.412,1000,56.78,58.1,29.05,81.08,21,138.36,8.8,90.18,6.45,10.25,Flexural-bending (ductile),Simply supported length assumed from drawings.
360,"Gu et al. (2010), B4",Stirrups epoxy protected from corrosion.,R,SS_TPB_MONO,0,150,200,2200,2000,33,33,30,T_C,2,16,1.34,2,10,D,S,0,215.5,345.28,0.524,2,P,150,6,,0.251,OPC,0.55,15,Cylinder,30,IC,External copper plate,2200,1000,37.6,5,80,N/A,21,400,0.84,1000,44.5,49.8,24.9,69.49,21,118.59,6.3,55.43,7.06,8.8,Flexural-bending (ductile),Simply supported length assumed from drawings.
361,"Gu et al. (2010), C1",Control. Stirrups epoxy protected from corrosion.,R,SS_TPB_MONO,0,150,200,2200,2000,32,32,30,T_C,2,14,1.026,2,10,D,S,0,380,580,0.524,2,P,150,6,,0.251,OPC,0.55,15,Cylinder,24.1,C,Control,0,0,0,0,0,N/A,0,0,0,1000,67.06,70.9,35.45,100,17.52,202.32,7.94,56.18,8.45,7.08,Flexural-bending (ductile),Simply supported length assumed from drawings.
362,"Gu et al. (2010), C2",Stirrups epoxy protected from corrosion.,R,SS_TPB_MONO,0,150,200,2200,2000,32,32,30,T_C,2,14,1.026,2,10,D,S,0,336.89,522.46,0.524,2,P,150,6,,0.251,OPC,0.55,15,Cylinder,24.1,IC,External copper plate,2200,200,54.5,5,80,N/A,6.2,400,0.217,1000,57.4,64.6,32.3,91.11,17.52,184.34,7.2,63.9,7.97,8.88,Flexural-bending (ductile),Simply supported length assumed from drawings.
363,"Gu et al. (2010), C3",Stirrups epoxy protected from corrosion.,R,SS_TPB_MONO,0,150,200,2200,2000,32,32,30,T_C,2,14,1.026,2,10,D,S,0,277.08,442.66,0.524,2,P,150,6,,0.251,OPC,0.55,15,Cylinder,24.1,IC,External copper plate,2200,200,108.9,5,80,N/A,14.8,400,0.518,1000,47.7,20.1,10.05,28.35,17.52,57.36,8.8,40.43,5.42,4.59,Flexural-bending (ductile),Simply supported length assumed from drawings.
364,"Gu et al. (2010), C4",Stirrups epoxy protected from corrosion.,R,SS_TPB_MONO,0,150,200,2200,2000,32,32,30,T_C,2,14,1.026,2,10,D,S,0,197.81,336.86,0.524,2,P,150,6,,0.251,OPC,0.55,15,Cylinder,24.1,IC,External copper plate,2200,200,163.3,5,80,N/A,26.2,400,0.917,1000,39.44,46.2,23.1,65.16,17.52,131.83,7.94,21.85,4.97,2.75,Flexural-bending (brittle),Simply supported length assumed from drawings.
365,"Gu et al. (2010), D1",Naturally corroded in-service beam. Spalling in midspan. No age provided.,R,SS_TPB_MONO_SUST,30,164,175,2680,2000,31,31,30,T_C,2,12,0.788,2,10,D,S,0,332.91,463.34,0.547,2,P,150,6,,0.23,OPC,0.56,,Cylinder,25.6,N,N/A,2680,,,3.5,175,1:1,3.4,400,0.102,1000,38.57,42.9,21.45,111.43,10.7,200.52,5.55,84.8,6.95,15.28,Flexural-bending (ductile),No control specimen provided. Simply supported length assumed from accelerated specimens. Reinforcement design assumed to consistent with accelerated corrosion specimens.
366,"Gu et al. (2010), D2",Naturally corroded in-service beam. Spalling in midspan. No age provided.,R,SS_TPB_MONO_SUST,30,148,191,2685,2000,31,31,30,T_C,2,12,0.8,2,10,D,S,0,295.23,417.87,0.556,2,P,150,6,,0.255,OPC,0.63,,Cylinder,19.3,N,N/A,2685,,,3.5,191,1:1,9.2,400,0.276,1000,33.87,42.1,21.05,109.35,11.53,182.58,6.3,84.8,5.38,13.46,Flexural-bending (ductile),No control specimen provided. Simply supported length assumed from accelerated specimens. Reinforcement design assumed to consistent with accelerated corrosion specimens.
367,"Gu et al. (2010), D3",Naturally corroded in-service beam. Spalling in midspan. No age provided.,R,SS_TPB_MONO_SUST,30,147,187,2638,2000,31,31,30,T_C,2,12,0.823,2,10,D,S,0,306.28,431.2,0.571,2,P,150,6,,0.256,OPC,0.61,,Cylinder,20.7,N,N/A,2638,,,3.5,187,1:1,7.5,400,0.225,1000,36.05,45.5,22.75,118.18,11.28,201.76,6.08,78.19,5.93,12.86,Flexural-bending (brittle),No control specimen provided. Simply supported length assumed from accelerated specimens. Reinforcement design assumed to consistent with accelerated corrosion specimens.
368,"Dong et al. (2011), S0-0",Control.,R,SS_FPB_MONO,0,240,200,2100,1800,60,40,0,ST,3,16,1.257,0,0,D,S,0,369,523,0,0,N/A,0,0,0,0,OPC,0.6,20,Cylinder,30.8,C,Control,0,0,0,0,0,N/A,0,0,0,725,83.96,94.9,34.4,100,31.67,108.62,8.13,40,10.33,4.92,Flexural-bending (ductile),
369,"Dong et al. (2011), S0-30",,R,SS_FPB_MONO,0,240,200,2100,1800,60,40,0,ST,3,16,1.257,0,0,D,S,0,190.73,302.08,0,0,N/A,0,0,0,0,OPC,0.6,20,Cylinder,36.2,IC,External copper plate,2100,1800,6.9,5,200,N/A,26.4,420,1.056,725,30.1,45.9,16.64,48.37,32.26,51.58,3,36.75,10.03,12.25,Flexural-bending (ductile),Cumulative current reported - back calculate from duration (A.h/20A reported) then divide current density by 3 (bars).
370,"Dong et al. (2011), S80-0",Control.,R,SS_FPB_MONO,0,240,200,2100,1800,60,40,0,ST,3,16,1.257,0,0,D,S,0,369,523,0,2,D,80,6,438,0.295,OPC,0.6,20,Cylinder,27,C,Control,0,0,0,0,0,N/A,0,0,0,725,84.6,91.3,33.1,100,31.12,106.37,7.2,40,11.75,5.56,Flexural-bending (ductile),
371,"Dong et al. (2011), S80-5",,R,SS_FPB_MONO,0,240,200,2100,1800,60,40,0,ST,3,16,1.257,0,0,D,S,0,344.02,492.04,0,2,D,80,6,370.2,0.295,OPC,0.6,20,Cylinder,29.6,IC,External copper plate,2100,500,4.3,5,200,N/A,3.7,50,0.148,725,75.1,77,27.91,84.34,31.51,88.58,9.41,40,7.98,4.25,Flexural-bending (ductile),Cumulative current reported - back calculate from duration (A.h/20A reported) then divide current density by 3 (bars).
372,"Dong et al. (2011), S80-10",,R,SS_FPB_MONO,0,240,200,2100,1800,60,40,0,ST,3,16,1.257,0,0,D,S,0,269.06,399.15,0,2,D,80,6,191.2,0.295,OPC,0.6,20,Cylinder,26.5,IC,External copper plate,2100,500,8.5,5,200,N/A,14.8,50,0.592,725,47.5,57.9,20.99,63.42,31.03,67.64,5.7,40,8.33,7.02,Flexural-bending (ductile),Cumulative current reported - back calculate from duration (A.h/20A reported) then divide current density by 3 (bars).
373,"Dong et al. (2011), S80-20",,R,SS_FPB_MONO,0,240,200,2100,1800,60,40,0,ST,3,16,1.257,0,0,D,S,0,245.43,369.87,0,2,D,80,6,147.5,0.295,OPC,0.6,20,Cylinder,27.2,IC,External copper plate,2100,500,17.1,5,200,N/A,18.3,50,0.732,725,48.9,56.7,20.55,62.1,31.15,65.99,6.4,40,7.64,6.25,Flexural-bending (ductile),Cumulative current reported - back calculate from duration (A.h/20A reported) then divide current density by 3 (bars).
374,"Dong et al. (2011), S160-10",,R,SS_FPB_MONO,0,240,200,2100,1800,60,40,0,ST,3,16,1.257,0,0,D,S,0,296.07,432.63,0,2,D,160,6,268.1,0.147,PCT3,0.6,20,Cylinder,33.5,IC,External copper plate,2100,900,5.3,5,200,N/A,10.8,50,0.432,725,57.2,77.8,28.2,85.21,31.99,88.17,6.8,38.6,8.41,5.68,Flexural-bending (ductile),Cumulative current reported - back calculate from duration (A.h/20A reported) then divide current density by 3 (bars).
375,"Dong et al. (2011), S240-0",Control.,R,SS_FPB_MONO,0,240,200,2100,1800,60,40,0,ST,3,16,1.257,0,0,D,S,0,369,523,0,2,D,240,6,438,0.098,OPC,0.6,20,Cylinder,32.4,C,Control,0,0,0,0,0,N/A,0,0,0,725,,91.8,33.28,100,31.86,104.43,,,,,Flexural-bending (ductile),
376,"Dong et al. (2011), S240-10",,R,SS_FPB_MONO,0,240,200,2100,1800,60,40,0,ST,3,16,1.257,0,0,D,S,0,297.42,434.3,0,2,D,240,6,261,0.098,PCT3,0.6,20,Cylinder,34.9,IC,External copper plate,2100,1000,4.3,5,200,N/A,10.6,50,0.424,725,64.1,75.7,27.44,82.46,32.13,85.4,7.5,40,8.55,5.33,Flexural-bending (ductile),Cumulative current reported - back calculate from duration (A.h/20A reported) then divide current density by 3 (bars).
377,"Dong et al. (2011), S2-0",Control.,R,SS_FPB_MONO,0,240,200,2100,1800,60,40,0,ST,3,16,1.257,0,0,D,S,0,369,523,0,0,N/A,0,0,0,0,OPC,0.6,20,Cylinder,30.3,C,Control,0,0,0,0,0,N/A,0,0,0,725,81.9,91.4,33.13,100,26,127.43,6.9,40,11.87,5.8,Flexural-bending (ductile),
378,"Dong et al. (2011), SF-20",Tensile bars anchored by steel plates at beam ends.,R,SS_FPB_MONO,0,240,200,2100,1800,60,40,0,ST,3,16,1.257,0,0,D,S,0,225.17,344.76,0,0,N/A,0,0,0,0,OPC,0.6,20,Cylinder,34.2,IC,External copper plate,2100,1500,5.7,5,200,N/A,21.3,50,0.852,725,50.2,68.6,24.87,75.05,26.38,94.28,4.7,40,10.68,8.51,Flexural-bending (ductile),Cumulative current reported - back calculate from duration (A.h/20A reported) then divide current density by 3 (bars).
379,"Khan et al. (2011), A2T1",Control. 26 years old.,R,SS_TPB_MONO_SUST,80,150,280,3000,2860,56,56,52,T_C,2,16,0.957,2,8,D,S,0,548.59,620.9,0.239,2,D,220,8,550,0.305,OPC-HP,0.5,15,Cylinder,65.3,C,Control,0,0,0,0,0,N/A,0,0,0,1430,61.23,73.57,52.6,100,46.8,112.4,7.42,63.4,8.25,8.54,Flexural-bending (ductile),Sustained loading maintained during 19 years then stored for a further 7 years until testing. Reinforcement capacities calculated based on measured tensile force and average residual cross-sectional area.
380,"Khan et al. (2011), A2CL3",26 years old.,R,SS_TPB_MONO_SUST,80,150,280,3000,2860,56,56,52,T_C,2,16,0.957,2,8,D,S,0,736.83,768.55,0.239,2,D,220,8,550,0.305,OPC-HP,0.5,15,Cylinder,63.3,EI,N/A,3000,1.8,9496,3.5,200,7:7,38.53,300,1.541,1430,49.37,60.8,43.47,82.64,46.66,93.17,8.28,29.68,5.96,3.58,Flexural-bending (brittle),First 6 years 7:15 wet dry ratio. 6 -19 years 7:7 ratio. Sustained loading and salt fog removed at 19 years. 19 - 26 years beams stored until test. Salt fog (35 g/L NaCl) used 0.1 MPa compressed air. Reinforcement capacities calculated based on measured tensile force and average residual cross-sectional area.
381,"Oyado et al. (2011), S-0N",Control,R,SS_FPB_MONO,0,100,200,2100,1800,26.5,26.5,23,T_C,2,13,1.327,2,6,D,H-180,0,345,490,0.283,2,P,100,6,295,0.565,OPC,0.67,,Cylinder,21.7,C,Control,0,0,0,0,0,N/A,0,0,0,700,,52.5,18.38,100,13.99,131.39,,,,,Flexural-bending (ductile),"Yield load, yield displacement and ultimate displacement not reported.."
382,"Oyado et al. (2011), SD-1N",Long-term exposition to air - EI corrosion.,R,SS_FPB_MONO,0,100,200,2100,1800,26.5,26.5,23,T_C,2,13,1.327,2,6,D,H-180,0,338.03,479.42,0.283,2,P,100,6,295,0.565,OPC,0.67,,Cylinder,23.2,EI,N/A,2100,3.4,610,3,200,N/A,2,250,0.065,700,,47.1,16.49,89.71,14.08,117.07,,,,,Flexural-bending (ductile),"Yield load, yield displacement and ultimate displacement not reported.."
383,"Oyado et al. (2011), SD-2N",Long-term exposition to air - EI corrosion.,R,SS_FPB_MONO,0,100,200,2100,1800,26.5,26.5,23,T_C,2,13,1.327,2,6,D,H-180,0,331.06,468.83,0.283,2,P,100,6,295,0.565,OPC,0.67,,Cylinder,23.2,EI,N/A,2100,6.8,610,3,200,N/A,4,250,0.13,700,,45.6,15.96,86.86,14.08,113.34,,,,,Flexural-bending (ductile),"Yield load, yield displacement and ultimate displacement not reported.."
384,"Oyado et al. (2011), SD-3N",Long-term exposition to air - EI corrosion.,R,SS_FPB_MONO,0,100,200,2100,1800,26.5,26.5,23,T_C,2,13,1.327,2,6,D,H-180,0,341.52,484.71,0.283,2,P,100,6,295,0.565,OPC,0.67,,Cylinder,23.2,EI,N/A,2100,1.7,610,3,200,N/A,1,250,0.033,700,,48.1,16.84,91.62,14.08,119.56,,,,,Flexural-bending (ductile),"Yield load, yield displacement and ultimate displacement not reported.."
385,"Oyado et al. (2011), SD-4S",Long-term exposition to air - EI corrosion.,R,SS_FPB_MONO,0,100,200,2100,1800,26.5,26.5,23,T_C,2,13,1.327,2,6,D,H-180,0,338.03,479.42,0.283,2,P,100,6,295,0.565,OPC,0.67,,Cylinder,29.7,EI,N/A,2100,3.4,610,3,200,N/A,2,250,0.065,700,,49.5,17.33,94.29,14.37,120.6,,,,,Flexural-bending (ductile),"Yield load, yield displacement and ultimate displacement not reported.."
386,"Oyado et al. (2011), M1",Long-term exposition to air - EI corrosion.,R,SS_FPB_MONO,0,100,200,2100,1800,26.5,26.5,23,T_C,2,13,1.327,2,6,D,H-180,0,296.22,415.91,0.283,2,P,100,6,295,0.565,OPC,0.67,,Cylinder,27.6,EI,N/A,2100,3.4,4384,3,200,N/A,14,250,0.455,700,35.28,36.54,12.79,69.6,14.28,89.53,4.75,40.59,7.43,8.55,Flexural-shear,
387,"Oyado et al. (2011), M2",Long-term exposition to air - EI corrosion.,R,SS_FPB_MONO,0,100,200,2100,1800,26.5,26.5,23,T_C,2,13,1.327,2,6,D,H-180,0,299.7,421.2,0.283,2,P,100,6,295,0.565,OPC,0.67,,Cylinder,40.2,EI,N/A,2100,3.2,4384,3,200,N/A,13,250,0.423,700,37.46,40.75,14.26,77.62,14.69,97.12,3.76,62.67,9.96,16.67,Flexural-bending (ductile),
388,"Oyado et al. (2011), M3",Long-term exposition to air - EI corrosion.,R,SS_FPB_MONO,0,100,200,2100,1800,26.5,26.5,23,T_C,2,13,1.327,2,6,D,H-180,0,306.67,431.79,0.283,2,P,100,6,295,0.565,OPC,0.67,,Cylinder,36.8,EI,N/A,2100,2.7,4384,3,200,N/A,11,250,0.358,700,38.3,41.84,14.64,79.7,14.6,100.32,7.82,34.46,4.9,4.41,Flexural-bending (ductile),
389,"Oyado et al. (2011), C1",Control,R,SS_FPB_MONO,0,100,200,2100,1800,26.5,26.5,23,T_C,2,13,1.327,2,6,D,H-180,0,345,490,0.283,2,P,100,6,295,0.565,OPC,0.65,,Cylinder,29.8,C,Control,0,0,0,0,0,N/A,0,0,0,700,45,50.6,17.71,100,14.37,123.25,6.9,61.99,6.52,8.99,Flexural-bending (ductile),
390,"Oyado et al. (2011), C2",IC corrosion.,R,SS_FPB_MONO,0,100,200,2100,1800,26.5,26.5,23,T_C,2,13,1.327,2,6,D,H-180,0,212.42,325.36,0.283,2,P,100,6,295,0.565,OPC,0.65,,Cylinder,30.8,IC,External copper plate,2100,729.2,20,3,180,N/A,21,250,0.683,700,36.88,43.13,15.1,85.24,14.41,104.77,6.1,60.1,6.04,9.85,Flexural-bending (ductile),
391,"Oyado et al. (2011), C3",IC corrosion.,R,SS_FPB_MONO,0,100,200,2100,1800,26.5,26.5,23,T_C,2,13,1.327,2,6,D,H-180,0,281.87,411.6,0.283,2,P,100,6,295,0.565,OPC,0.65,,Cylinder,42.3,IC,External copper plate,2100,580.8,33,3,180,N/A,10,250,0.325,700,35.21,42.92,15.02,84.82,14.73,101.95,5.71,74.39,6.17,13.03,Flexural-bending (ductile),
392,"Oyado et al. (2011), C4",IC corrosion.,R,SS_FPB_MONO,0,100,200,2100,1800,26.5,26.5,23,T_C,2,13,1.327,2,6,D,H-180,0,193.48,301.84,0.283,2,P,100,6,295,0.565,OPC,0.65,,Cylinder,34.3,IC,External copper plate,2100,1026.2,54,3,180,N/A,24,250,0.78,700,28.33,35.83,12.54,70.81,14.52,86.34,4.91,35.7,5.77,7.27,Flexural-bending (brittle),
393,"Oyado et al. (2011), C5",IC corrosion.,R,SS_FPB_MONO,0,100,200,2100,1800,26.5,26.5,23,T_C,2,13,1.327,2,6,D,H-180,0,152.35,216.58,0.283,2,P,100,6,295,0.565,OPC,0.65,,Cylinder,34.3,IC,External copper plate,2100,1026.2,54,3,180,N/A,44,250,1.43,700,8.54,8.96,3.14,17.71,14.52,21.59,1.64,4.22,5.21,2.57,Flexural-bending (brittle),
394,"Xia et al. (2012), AI-0",Control.,R,SS_FPB_MONO,0,150,200,1500,1200,46,46,43,T_C,2,16,1.34,2,10,D,H-90,0,425.47,652.99,0.524,2,P,100,8,463.9,0.67,OPC,0.53,16,Cube,25.9,C,Control,0,0,0,0,0,N/A,0,0,0,350,119.3,129.6,22.68,100,22.03,102.95,5.2,37.36,22.94,7.18,Flexural-bending (ductile),
395,"Xia et al. (2012), AI-1",Partial corrosion over central 1000 mm.,R,SS_FPB_MONO,0,150,200,1500,1200,46,46,43,T_C,2,16,1.34,2,10,D,H-90,0,374.86,585.08,0.524,2,P,100,8,463.9,0.67,OPC,0.53,16,Cube,25.9,IC,External stainless steel net,1000,2000,25.1,5,100,4:3,6.5,1000,0.26,350,109,127.09,22.24,98.06,22.03,100.95,4.47,34.07,24.38,7.62,Flexural-bending (ductile),
396,"Xia et al. (2012), AI-2",Partial corrosion over central 1000 mm.,R,SS_FPB_MONO,0,150,200,1500,1200,46,46,43,T_C,2,16,1.34,2,10,D,H-90,0,355.4,558.96,0.524,2,P,100,8,463.9,0.67,OPC,0.53,16,Cube,25.9,IC,External stainless steel net,1000,2000,31.4,5,100,4:3,9,1000,0.36,350,109.5,123.6,21.63,95.37,22.03,98.18,4.15,28.8,26.39,6.94,Flexural-bending (ductile),
397,"Xia et al. (2012), AI-3",Partial corrosion over central 1000 mm.,R,SS_FPB_MONO,0,150,200,1500,1200,46,46,43,T_C,2,16,1.34,2,10,D,H-90,0,344.65,544.54,0.524,2,P,100,8,463.9,0.67,OPC,0.53,16,Cube,25.9,IC,External stainless steel net,1000,2000,37.8,5,100,4:3,10.38,1000,0.415,350,110.4,118,20.65,91.05,22.03,93.74,2.96,25.11,37.3,8.48,Flexural-bending (ductile),
398,"Xia et al. (2012), AI-4",Partial corrosion over central 1000 mm.,R,SS_FPB_MONO,0,150,200,1500,1200,46,46,43,T_C,2,16,1.34,2,10,D,H-90,0,316.93,507.35,0.524,2,P,100,8,463.9,0.67,OPC,0.53,16,Cube,25.9,IC,External stainless steel net,1000,2000,44.3,5,100,4:3,13.94,1000,0.558,350,105.4,119.09,20.84,91.89,22.03,94.6,3.28,23.97,32.13,7.31,Flexural-bending (ductile),
399,"Xia et al. (2012), AI-5",Partial corrosion over central 1000 mm.,R,SS_FPB_MONO,0,150,200,1500,1200,46,46,43,T_C,2,16,1.34,2,10,D,H-90,0,310.39,498.57,0.524,2,P,100,8,463.9,0.67,OPC,0.53,16,Cube,25.9,IC,External stainless steel net,1000,2000,50.7,5,100,4:3,14.78,1000,0.591,350,108.1,122.11,21.37,94.22,22.03,97,2.8,18.12,38.61,6.47,Flexural-bending (ductile),
400,"Xia et al. (2012), AI-6",Partial corrosion over central 1000 mm.,R,SS_FPB_MONO,0,150,200,1500,1200,46,46,43,T_C,2,16,1.34,2,10,D,H-90,0,295.13,478.09,0.524,2,P,100,8,463.9,0.67,OPC,0.53,16,Cube,25.9,IC,External stainless steel net,1000,2000,57.2,5,100,4:3,16.74,1000,0.67,350,98.64,114.29,20,88.18,22.03,90.78,2.57,26.74,38.38,10.4,Flexural-bending (ductile),
401,"Xia et al. (2012), AI-7",Partial corrosion over central 1000 mm.,R,SS_FPB_MONO,0,150,200,1500,1200,46,46,43,T_C,2,16,1.34,2,10,D,H-90,0,271.15,445.91,0.524,2,P,100,8,463.9,0.67,OPC,0.53,16,Cube,25.9,IC,External stainless steel net,1000,2000,63.7,5,100,4:3,19.82,1000,0.793,350,106.6,119.09,20.84,91.89,22.03,94.6,3.39,16.97,31.45,5.01,Flexural-bending (ductile),
402,"Xia et al. (2012), AI-8",Partial corrosion over central 1000 mm.,R,SS_FPB_MONO,0,150,200,1500,1200,46,46,43,T_C,2,16,1.34,2,10,D,H-90,0,268.5,442.36,0.524,2,P,100,8,463.9,0.67,OPC,0.53,16,Cube,25.9,IC,External stainless steel net,1000,2000,71.3,5,100,4:3,20.16,1000,0.806,350,74.16,109.83,19.22,84.74,22.03,87.24,4.68,11.79,15.85,2.52,Flexural-bending (ductile),
403,"Xia et al. (2012), AI-9",Partial corrosion over central 1000 mm.,R,SS_FPB_MONO,0,150,200,1500,1200,46,46,43,T_C,2,16,1.34,2,10,D,H-90,0,245.61,411.64,0.524,2,P,100,8,463.9,0.67,OPC,0.53,16,Cube,25.9,IC,External stainless steel net,1000,2000,78,5,100,4:3,23.1,1000,0.924,350,89.52,104.8,18.34,80.86,22.03,83.25,2.39,7.34,37.46,3.07,Flexural-bending (ductile),
404,"Xia et al. (2012), BII-0",Control.,R,SS_FPB_MONO,0,150,200,1500,1200,48,48,45,T_C,2,16,1.34,2,10,D,H-90,0,574.56,756,0.524,2,P,100,10,319.6,1.047,OPC,0.36,16,Cube,35.6,C,Control,0,0,0,0,0,N/A,0,0,0,350,195.9,220,38.5,100,29.31,131.33,5.66,23.29,34.61,4.11,Flexural-bending (ductile),
405,"Xia et al. (2012), BII-1",Partial corrosion over central 1000 mm.,R,SS_FPB_MONO,0,150,200,1500,1200,48,48,45,T_C,2,16,1.34,2,10,D,H-90,0,513.37,685.6,0.524,2,P,100,10,319.6,1.047,OPC,0.36,16,Cube,35.6,IC,External stainless steel net,1000,2000,25.1,5,100,4:3,5.82,1000,0.233,350,189.7,210,36.75,95.45,29.31,125.36,4.7,28.77,40.36,6.12,Flexural-bending (ductile),
406,"Xia et al. (2012), BII-2",Partial corrosion over central 1000 mm.,R,SS_FPB_MONO,0,150,200,1500,1200,48,48,45,T_C,2,16,1.34,2,10,D,H-90,0,505.59,676.65,0.524,2,P,100,10,319.6,1.047,OPC,0.36,16,Cube,35.6,IC,External stainless steel net,1000,2000,31.4,5,100,4:3,6.56,1000,0.262,350,188.9,200,35,90.91,29.31,119.39,4.7,19.82,40.19,4.22,Flexural-bending (ductile),
407,"Xia et al. (2012), BII-3",Partial corrosion over central 1000 mm.,R,SS_FPB_MONO,0,150,200,1500,1200,48,48,45,T_C,2,16,1.34,2,10,D,H-90,0,489.18,657.78,0.524,2,P,100,10,319.6,1.047,OPC,0.36,16,Cube,35.6,IC,External stainless steel net,1000,2000,37.8,5,100,4:3,8.12,1000,0.325,350,178.54,197.03,34.48,89.56,29.31,117.62,4.11,12.1,43.44,2.94,Flexural-bending (ductile),
