Repository: Dr-Yehia/corrosion-rc-beam-optimizer

<!-- README.md — Corrosion RC Beam Optimizer -->

<h1 align="center">
  🏗️ Corrosion RC Beam Optimizer
</h1>
  <b>PhD Research Pipeline</b> &nbsp;—&nbsp;
  Neural Network × NSGA-III Genetic Algorithm × PySR × SHAP<br/>

Predicting the <b>Residual Flexural Capacity R(%)</b> of corroded reinforced concrete beams
---

## 📌 Overview

This repository contains the complete research pipeline for predicting the
**residual flexural capacity R(%)** of corroded reinforced concrete (RC) beams.
The study introduces a two-layer benchmarking strategy:

| Layer | Benchmark | Target R² | Reference |
|-------|-----------|------------|----------|

File: Database (1).csv (part 8 of 11)
Ã¯Â»Â¿No.,"Author, Specimen ID ",Comments,Cross-section,Test Type and Configuration,Sustained Loading (% Ultimate),Width (mm),Depth (mm),Length (mm),Test Length (mm),Side Cover to Ctr of Tension Bar (mm),Bottom Cover to Ctr of Tension Bar (mm),Top Cover to Ctr of Compression Bar (mm),Reinforcement Design,# Tensile Bars,"Diameter Tensile Bars, db,t (mm)","Tension Reinforcement Ratio, pten (%)",# Compression Bars,"Diameter Comp Bars, db,c (mm)",Longitudinal Bar Type,Tension Bar End Anchorage,Lsplice (mm),"fy Longitudinal Bars (Tensile), (MPa) ","fsu Long Bars, (MPa)","Comp Reinforcement Ratio, pcom (%)",# Stirrup Legs,Stirrup Bar Type,"Stirrup Spacing, s (mm) ","Stirrup Diameter, ds (mm)","fy,s Stirrup Bars","Stirrup Volumetric Ratio, ÃÂs",Cement Type,W/C Ratio,Max Aggregate Size (mm),Comp. Test Method,f'c (MPa),Corrosion Method,Cathode Type,"Corrosion Zone Length, Lc (mm)","Corrosion Current Density, Icorr (ÃÂ¼A/cm2)","Duration, (days)",Solution Concetration (% NaCl),Immersion Depth (mm),Wet/Dry Cyclic Ratio (days),"Mass Loss (Tensile bars), ÃÂ·m (%)","Average Sample Length, (mm)","Corrosion Penetration Depth, Xaver (mm)","Shear Span, x (mm)",Py (kN),Pmax (kN),"Mmax,exp (kNm)","Residual Capacity, R (%)",MACI (kNm),"Mmax,exp/ MACI (%)",ÃÂy (mm),ÃÂult (mm),"Elastic Stiffness, k (kN/mm)","Displacement Ductility, ÃÂ¼ÃÂ",Failure Mode,Extra Notes
481,"Wang et al. (2014), LA9",Three tensile reinforcing bars - two 20 mm deformed bars and one plain (center) 12 mm bar.,R,SS_FPB_MONO,0,200,300,2400,2100,45,45,41,T_C,3,20,1.236,2,12,D,H-90,0,299.92,478.45,0.377,2,P,100,8,250,0.503,OPC,0.53,20,Cube,34.6,IC,External stainless steel plate,2100,1800,10,5,300,N/A,10.79,40,0.54,700,149.53,159.16,55.71,74.66,79.98,69.65,8.53,14.36,17.53,1.68,Flexural-bending (brittle),Duration of corrosion simulation back calculated from Faraday's Law.
482,"Wang et al. (2014), LA10",Control. Three tensile reinforcing bars - two 22 mm deformed bars and one plain (center) 12 mm bar.,R,SS_FPB_MONO,0,200,300,2400,2100,36,36,31,T_C,3,22,1.456,2,12,D,H-90,0,373.71,578.28,0.377,2,P,100,8,250,0.503,OPC,0.53,20,Cube,34.6,C,Control,0,0,0,0,0,N/A,0,0,0,700,215.99,245.46,85.91,100,101.33,84.79,5.19,16.56,41.62,3.19,Flexural-bending (ductile),
483,"Wang et al. (2014), LA11",Three tensile reinforcing bars - two 22 mm deformed bars and one plain (center) 12 mm bar.,R,SS_FPB_MONO,0,200,300,2400,2100,36,36,31,T_C,3,22,1.456,2,12,D,H-90,0,301.01,479.93,0.377,2,P,100,8,250,0.503,OPC,0.53,20,Cube,34.6,IC,External stainless steel plate,2100,1800,10,5,300,N/A,10.63,40,0.585,700,190.07,205.04,71.76,83.53,101.33,70.82,7.67,13.63,24.78,1.78,Flexural-bending (brittle),Duration of corrosion simulation back calculated from Faraday's Law.
484,"Wang et al. (2014), LB1",Control. Three tensile reinforcing bars - two 20 mm plains bars and one plain (center) 12 mm bar.,R,SS_FPB_MONO,0,200,300,2400,2100,40,40,36,T_C,3,20,1.236,2,12,P,H-90,0,258.25,393.39,0.377,2,P,100,8,250,0.503,OPC,0.53,20,Cube,39.8,C,Control,0,0,0,0,0,N/A,0,0,0,700,158.15,172.49,60.37,100,58.87,102.55,5.29,15.24,29.9,2.88,Flexural-bending (ductile),
485,"Wang et al. (2014), LB2",Three tensile reinforcing bars - two 20 mm plains bars and one plain (center) 12 mm bar.,R,SS_FPB_MONO,0,200,300,2400,2100,40,40,36,T_C,3,20,1.236,2,12,P,H-90,0,239.72,368.72,0.377,2,P,100,8,250,0.503,OPC,0.53,20,Cube,39.8,IC,External stainless steel plate,2100,1800,5,5,300,N/A,3.92,40,0.196,700,137.8,154.45,54.06,89.54,58.87,91.82,4.69,15.09,29.38,3.22,Flexural-bending (ductile),Duration of corrosion simulation back calculated from Faraday's Law.
486,"Wang et al. (2014), LB3",Three tensile reinforcing bars - two 20 mm plains bars and one plain (center) 12 mm bar.,R,SS_FPB_MONO,0,200,300,2400,2100,40,40,36,T_C,3,20,1.236,2,12,P,H-90,0,225.22,349.39,0.377,2,P,100,8,250,0.503,OPC,0.53,20,Cube,39.8,IC,External stainless steel plate,2100,1800,5,5,300,N/A,6.99,40,0.35,700,118.84,141.5,49.53,82.03,58.87,84.12,4.49,15.05,26.47,3.35,Flexural-bending (ductile),Duration of corrosion simulation back calculated from Faraday's Law.
487,"Wang et al. (2014), LB4",Three tensile reinforcing bars - two 20 mm plains bars and one plain (center) 12 mm bar.,R,SS_FPB_MONO,0,200,300,2400,2100,40,40,36,T_C,3,20,1.236,2,12,P,H-90,0,211.51,331.14,0.377,2,P,100,8,250,0.503,OPC,0.53,20,Cube,39.8,IC,External stainless steel plate,2100,1800,10,5,300,N/A,9.89,40,0.495,700,107.28,123.47,43.21,71.58,58.87,73.4,5.4,13.93,19.87,2.58,Flexural-bending (ductile),Duration of corrosion simulation back calculated from Faraday's Law.
488,"Wang et al. (2014), LB5",Three tensile reinforcing bars - two 20 mm plains bars and one plain (center) 12 mm bar.,R,SS_FPB_MONO,0,200,300,2400,2100,40,40,36,T_C,3,20,1.236,2,12,P,H-90,0,196.15,310.68,0.377,2,P,100,8,250,0.503,OPC,0.53,20,Cube,39.8,IC,External stainless steel plate,2100,1800,10,5,300,N/A,13.14,40,0.657,700,90.17,108.21,37.87,62.73,58.87,64.33,4.89,13.07,18.44,2.67,Flexural-bending (ductile),Duration of corrosion simulation back calculated from Faraday's Law.
489,"Wang et al. (2014), LB6",Control. Three tensile reinforcing bars - two 20 mm plains bars and one plain (center) 12 mm bar.,R,SS_FPB_MONO,0,200,300,2400,2100,35,35,31,T_C,3,20,1.236,2,12,P,H-90,0,258.25,393.39,0.377,2,P,100,8,250,0.503,OPC,0.53,20,Cube,39.8,C,Control,0,0,0,0,0,N/A,0,0,0,700,172.52,197.1,68.99,100,60.21,114.58,4.8,14.94,35.94,3.11,Flexural-bending (ductile),
490,"Wang et al. (2014), LB7",Three tensile reinforcing bars - two 20 mm plains bars and one plain (center) 12 mm bar.,R,SS_FPB_MONO,0,200,300,2400,2100,35,35,31,T_C,3,20,1.236,2,12,P,H-90,0,213.73,334.1,0.377,2,P,100,8,250,0.503,OPC,0.53,20,Cube,39.8,IC,External stainless steel plate,2100,1800,10,5,300,N/A,9.42,40,0.471,700,132.74,148.81,52.08,75.5,60.21,86.5,4.69,12.07,28.3,2.57,Flexural-bending (ductile),Duration of corrosion simulation back calculated from Faraday's Law.
491,"Wang et al. (2014), LB8",Control. Three tensile reinforcing bars - two 20 mm plains bars and one plain (center) 12 mm bar.,R,SS_FPB_MONO,0,200,300,2400,2100,45,45,41,T_C,3,20,1.236,2,12,P,H-90,0,258.25,393.39,0.377,2,P,100,8,250,0.503,OPC,0.53,20,Cube,39.8,C,Control,0,0,0,0,0,N/A,0,0,0,700,136.88,155.68,54.49,100,57.62,94.56,4.67,14.58,29.31,3.12,Flexural-bending (ductile),
492,"Wang et al. (2014), LB9",Three tensile reinforcing bars - two 20 mm plains bars and one plain (center) 12 mm bar.,R,SS_FPB_MONO,0,200,300,2400,2100,45,45,41,T_C,3,20,1.236,2,12,P,H-90,0,208.25,326.8,0.377,2,P,100,8,250,0.503,OPC,0.53,20,Cube,39.8,IC,External stainless steel plate,2100,1800,10,5,300,N/A,10.58,40,0.529,700,103.76,113.53,39.74,72.93,57.62,68.96,4.15,12.7,25,3.06,Flexural-bending (ductile),Duration of corrosion simulation back calculated from Faraday's Law.
493,"Wang et al. (2014), LB10",Control. Three tensile reinforcing bars - two 22 mm plains bars and one plain (center) 12 mm bar.,R,SS_FPB_MONO,0,200,300,2400,2100,36,36,31,T_C,3,22,1.456,2,12,P,H-90,0,258.25,393.39,0.377,2,P,100,8,250,0.503,OPC,0.53,20,Cube,39.8,C,Control,0,0,0,0,0,N/A,0,0,0,700,200.11,223.66,78.28,100,75.97,103.04,4.69,19.08,42.67,4.07,Flexural-bending (ductile),
494,"Wang et al. (2014), LB11",Three tensile reinforcing bars - two 22 mm plains bars and one plain (center) 12 mm bar.,R,SS_FPB_MONO,0,200,300,2400,2100,36,36,31,T_C,3,22,1.456,2,12,P,H-90,0,203.38,320.31,0.377,2,P,100,8,250,0.503,OPC,0.53,20,Cube,39.8,IC,External stainless steel plate,2100,1800,10,5,300,N/A,11.61,40,0.639,700,139.84,176.66,61.83,78.99,75.97,81.39,5.17,15.74,27.05,3.04,Flexural-bending (ductile),Duration of corrosion simulation back calculated from Faraday's Law.
495,"Zhu and FranÃÂ§ois (2014), B2T2",Control. 27 years old.,R,SS_TPB_MONO_SUST,80,150,280,3000,2860,22,22,19,T_C,2,12,0.539,2,6,D,S,0,545.61,603.51,0.135,2,D,220,6,550,0.171,OPC_HP,0.5,15,Cylinder,65.3,C,Control,0,0,0,0,0,N/A,0,0,0,1430,44.43,49.2,35.18,100,30.91,113.82,7.64,81.78,5.82,10.7,Flexural-bending (ductile),Sustained loading maintained during 19 years then stored for a further 8 years until testing.
496,"Zhu and FranÃÂ§ois (2014), B2C12",27 years old.,R,SS_TPB_MONO_SUST,80,150,280,3000,2860,22,22,19,T_C,2,12,0.539,2,6,D,S,0,622.81,742.11,0.135,2,D,220,6,278.9,0.171,OPC_HP,0.5,15,Cylinder,63.4,EI,N/A,3000,1.8,9861,3.5,280,7:7,59.04,575,1.771,1430,29.93,37.6,26.88,76.42,30.88,87.07,7.21,36.23,4.15,5.02,Flexural-bending (brittle),First 6 years 7:15 wet dry ratio. 6 -19 years 7:7 ratio. Sustained loading and salt fog removed at 19 years. 19 - 27 years beams stored until test. Salt fog (35 g/L NaCl) used 0.1 MPa compressed air.
497,"Yu et al. (2015),",Control.,R,SS_TPB_MONO_SUST,0,150,280,3000,2860,22,22,19,T_C,2,12,0.539,2,6,D,S,0,542,631,0.135,2,P,220,6,,0.171,OPC_HP,0.5,15,Cylinder,45,C,Control,0,0,0,0,0,N/A,0,0,0,1400,46.2,50.5,35.35,100,30.34,116.53,10.21,147,4.52,14.4,Flexural-bending (ductile),
498,"Yu et al. (2015), Bs02",36 months.,R,SS_TPB_MONO_SUST,40,150,280,3000,2860,22,22,19,T_C,2,12,0.539,2,6,D,S,0,477.24,550.38,0.135,2,P,220,6,,0.171,OPC_HP,0.5,15,Cylinder,45,EI,N/A,3000,10.1,1080,3.5,280,2:14,11.83,425,0.355,1400,37.31,44.4,31.08,87.92,30.34,102.45,7.45,71,5.01,9.53,Flexural-bending (ductile),Sustained loading and salt fog removed at 36 months.
499,"Yu et al. (2015), Bs04",27 months.,R,SS_TPB_MONO_SUST,60,150,280,3000,2860,22,22,19,T_C,2,12,0.539,2,6,D,S,0,417.95,477.27,0.135,2,P,220,6,,0.171,OPC_HP,0.5,15,Cylinder,45,EI,N/A,3000,10.1,810,3.5,280,2:14,12.3,425,0.369,1400,37.64,44.28,31,87.68,30.34,102.18,4.7,52,8.01,11.06,Flexural-bending (ductile),Sustained loading and salt fog removed at 27 months.
500,"Zhu et al. (2015), B2T3-1",Control. 28 years old.,R,SS_TPB_MONO_SUST,80,150,280,1020,820,22,22,19,T_C,2,12,0.539,2,6,D,S,0,564.9,632.45,0.135,2,D,220,6,550,0.171,OPC_HP,0.5,15,Cylinder,65.3,C,Control,0,0,0,0,0,N/A,0,0,0,410,170.1,199,40.8,100,31.96,127.63,2.4,16.6,70.88,6.92,Flexure-shear,Sustained loading maintained during 19 years then stored for a further 9 years until testing.
501,"Zhu et al. (2015), B2T3-2",Control. 28 years old.,R,SS_TPB_MONO_SUST,80,150,280,1020,820,22,22,19,T_C,2,12,0.539,2,6,D,S,0,564.9,632.45,0.135,2,D,220,6,550,0.171,OPC_HP,0.5,15,Cylinder,65.3,C,Control,0,0,0,0,0,N/A,0,0,0,410,172.3,185.1,37.95,100,31.96,118.71,2.84,11.4,60.67,4.01,Flexure-shear,Sustained loading maintained during 19 years then stored for a further 9 years until testing.
502,"Zhu et al. (2015), B2C13-1",28 years old.,R,SS_TPB_MONO_SUST,80,150,280,1200,1000,22,22,19,T_C,2,12,0.539,2,6,D,S,0,701.34,739.73,0.135,2,D,220,6,550,0.171,OPC_HP,0.5,15,Cylinder,63.4,EI,N/A,1200,1.8,10227,3.5,280,7:7,26.72,431,0.802,500,113.8,140.2,35.05,89.03,31.93,109.75,2.52,33.3,45.25,13.24,Flexural-bending (ductile),First 6 years 7:15 wet dry ratio. 6 -19 years 7:7 ratio. Sustained loading and salt fog removed at 19 years. 19 - 28 years beams stored until test. Salt fog (35 g/L NaCl) used 0.1 MPa compressed air.
503,"Zhu et al. (2015), B2C13-2",28 years old.,R,SS_TPB_MONO_SUST,80,150,280,1040,840,22,22,19,T_C,2,12,0.539,2,6,D,S,0,701.34,739.73,0.135,2,D,220,6,550,0.171,OPC_HP,0.5,15,Cylinder,63.4,EI,N/A,1040,1.8,10227,3.5,280,7:7,29.27,431,0.878,420,140.1,145.3,30.51,77.5,31.93,95.55,2.59,10.16,54.09,3.92,Flexural-bending (brittle),First 6 years 7:15 wet dry ratio. 6 -19 years 7:7 ratio. Sustained loading and salt fog removed at 19 years. 19 - 28 years beams stored until test. Salt fog (35 g/L NaCl) used 0.1 MPa compressed air.
504,"Liu et al. (2016), R1",Control.,R,SS_FPB_MONO,0,150,250,2000,1800,41,41,35,T_C,2,22,2.027,2,10,D,S,0,383.7,572.6,0.419,2,P,600,8,335,0.112,OPC,0.42,20,Cylinder,45.4,C,Control,0,0,0,0,0,N/A,0,0,0,600,,216.7,65.01,100,54.09,120.18,,,,,Flexural-bending (ductile),"28 day concrete compressive strength averaged over all specimens. Yield capacity, yield and ultimate displacements of control beams not reported."
505,"Liu et al. (2016), R2",Control.,R,SS_FPB_MONO,0,150,250,2000,1800,41,41,35,T_C,2,22,2.027,2,10,D,S,0,383.7,572.6,0.419,2,P,600,8,335,0.112,OPC,0.42,20,Cylinder,45.4,C,Control,0,0,0,0,0,N/A,0,0,0,600,,212,63.6,100,54.09,117.58,,,,,Flexural-bending (ductile),"29 day concrete compressive strength averaged over all specimens. Yield capacity, yield and ultimate displacements of control beams not reported."
506,"Liu et al. (2016), CL00-10-1",Stirrups epoxy coated to avoid corrosion.,R,SS_FPB_MONO,0,150,250,2000,1800,41,41,35,T_C,2,22,2.027,2,10,D,S,0,372.11,557.48,0.419,2,P,600,8,335,0.112,OPC,0.42,20,Cylinder,45.4,IC,External stainless steel plate,2000,289.2,10,5,75,N/A,1.65,200,0.091,600,178.6,212,63.6,98.9,54.09,117.58,4.81,18.5,37.13,3.85,Flexural-bending (ductile),28 day concrete compressive strength averaged over all specimens.
507,"Liu et al. (2016), CL00-10-2",Stirrups epoxy coated to avoid corrosion.,R,SS_FPB_MONO,0,150,250,2000,1800,41,41,35,T_C,2,22,2.027,2,10,D,S,0,372.11,557.48,0.419,2,P,600,8,335,0.112,OPC,0.42,20,Cylinder,45.4,IC,External stainless steel plate,2000,289.2,10,5,75,N/A,1.65,200,0.091,600,194.1,217.8,65.34,101.61,54.09,120.79,5.7,18.9,34.05,3.32,Flexural-bending (ductile),28 day concrete compressive strength averaged over all specimens.
508,"Liu et al. (2016), CL50-10-1",Stirrups epoxy coated to avoid corrosion.,R,SS_FPB_MONO_SUST,50,150,250,2000,1800,41,41,35,T_C,2,22,2.027,2,10,D,S,0,363.34,546.03,0.419,2,P,600,8,335,0.112,OPC,0.42,20,Cylinder,45.4,IC,External stainless steel plate,2000,510,10,5,75,N/A,2.9,200,0.16,600,175.7,199.3,59.79,92.98,54.09,110.53,5.12,18.3,34.32,3.57,Flexural-bending (ductile),28 day concrete compressive strength averaged over all specimens.
509,"Liu et al. (2016), CL50-10-2",Stirrups epoxy coated to avoid corrosion.,R,SS_FPB_MONO_SUST,50,150,250,2000,1800,41,41,35,T_C,2,22,2.027,2,10,D,S,0,362.56,545.02,0.419,2,P,600,8,335,0.112,OPC,0.42,20,Cylinder,45.4,IC,External stainless steel plate,2000,529.5,10,5,75,N/A,3.01,200,0.166,600,173.6,197.2,59.16,92,54.09,109.37,5.4,16.8,32.15,3.11,Flexural-bending (ductile),28 day concrete compressive strength averaged over all specimens.
510,"Liu et al. (2016), CL65-10-1",Stirrups epoxy coated to avoid corrosion.,R,SS_FPB_MONO_SUST,65,150,250,2000,1800,41,41,35,T_C,2,22,2.027,2,10,D,S,0,353.16,532.75,0.419,2,P,600,8,335,0.112,OPC,0.42,20,Cylinder,45.4,IC,External stainless steel plate,2000,767.8,10,5,75,N/A,4.35,200,0.239,600,168.4,184.8,55.44,86.21,54.09,102.49,4.9,17.8,34.37,3.63,Flexural-bending (ductile),28 day concrete compressive strength averaged over all specimens.
511,"Liu et al. (2016), CL65-10-2",Stirrups epoxy coated to avoid corrosion.,R,SS_FPB_MONO_SUST,65,150,250,2000,1800,41,41,35,T_C,2,22,2.027,2,10,D,S,0,351.68,530.82,0.419,2,P,600,8,335,0.112,OPC,0.42,20,Cylinder,45.4,IC,External stainless steel plate,2000,805.3,10,5,75,N/A,4.56,200,0.251,600,167.7,191.7,57.51,89.43,54.09,106.32,5.25,17.9,31.94,3.41,Flexural-bending (ductile),28 day concrete compressive strength averaged over all specimens.
512,"Liu et al. (2016), CL80-10-1",Stirrups epoxy coated to avoid corrosion.,R,SS_FPB_MONO_SUST,80,150,250,2000,1800,41,41,35,T_C,2,22,2.027,2,10,D,S,0,331.11,503.98,0.419,2,P,600,8,335,0.112,OPC,0.42,20,Cylinder,45.4,IC,External stainless steel plate,2000,1332.9,10,5,75,N/A,7.49,200,0.412,600,154.7,179.3,53.79,83.65,54.09,99.44,5.02,17,30.82,3.39,Flexural-bending (ductile),28 day concrete compressive strength averaged over all specimens.
513,"Liu et al. (2016), CL80-10-2",Stirrups epoxy coated to avoid corrosion.,R,SS_FPB_MONO_SUST,80,150,250,2000,1800,41,41,35,T_C,2,22,2.027,2,10,D,S,0,329.91,502.42,0.419,2,P,600,8,335,0.112,OPC,0.42,20,Cylinder,45.4,IC,External stainless steel plate,2000,1363.8,10,5,75,N/A,7.66,200,0.421,600,147.9,176.3,52.89,82.25,54.09,97.78,4.57,16.2,32.36,3.54,Flexural-bending (ductile),28 day concrete compressive strength averaged over all specimens.
514,"Liu et al. (2016), CL80-15-1",Stirrups epoxy coated to avoid corrosion.,R,SS_FPB_MONO_SUST,80,150,250,2000,1800,41,41,35,T_C,2,22,2.027,2,10,D,S,0,319.73,489.14,0.419,2,P,600,8,335,0.112,OPC,0.42,20,Cylinder,45.4,IC,External stainless steel plate,2000,1085.5,15,5,75,N/A,9.11,200,0.501,600,154,169.8,50.94,79.22,54.09,94.17,5.49,15.8,28.05,2.88,Flexural-bending (ductile),28 day concrete compressive strength averaged over all specimens.
515,"Liu et al. (2016), CL80-15-2",Stirrups epoxy coated to avoid corrosion.,R,SS_FPB_MONO_SUST,80,150,250,2000,1800,41,41,35,T_C,2,22,2.027,2,10,D,S,0,315.17,483.18,0.419,2,P,600,8,335,0.112,OPC,0.42,20,Cylinder,45.4,IC,External stainless steel plate,2000,1165,15,5,75,N/A,9.76,200,0.537,600,144.9,162,48.6,75.58,54.09,89.85,5.97,9.92,24.27,1.66,Flexural-bending (brittle),28 day concrete compressive strength averaged over all specimens.
516,"Zhang et al. (2016), B1",Control.,R,SS_TPB_MONO,0,150,300,1800,1600,41,41,37,T_C,2,22,1.689,2,14,D,S,0,365,453,0.684,2,D,100,8,350,0.67,OPC,0.65,,Cylinder,18,C,Control,0,0,0,0,0,N/A,0,0,0,800,,150,60,100,61.55,97.48,,,,,Flexural-bending (ductile),"Yield load, yield and ultimate displacements not reported."
517,"Zhang et al. (2016), B2",,R,SS_TPB_MONO,0,150,300,1800,1600,46,46,42,T_C,2,22,1.689,2,14,D,S,0,338.28,424.01,0.684,2,D,100,8,,0.67,OPC,0.62,,Cylinder,20,IC,,1800,2000,,3.5,300,N/A,4,1800,0.22,800,,144,57.6,96,59.92,96.14,,,,,Flexural-bending (ductile),"Cathode type, corrosion duration, sample size and solution concentration not reported. Immersion depth assumed. Yield load, yield and ultimate displacements not reported."
518,"Zhang et al. (2016), B3",,R,SS_TPB_MONO,0,150,300,1800,1600,46,46,42,T_C,2,22,1.689,2,14,D,S,0,311.56,395.02,0.684,2,D,100,8,,0.67,OPC,0.56,,Cylinder,25.8,IC,,1800,2000,,3.5,300,N/A,8,1800,0.44,800,,137,54.8,91.33,61.13,89.64,,,,,Flexural-bending (ductile),"Cathode type, corrosion duration, sample size and solution concentration not reported. Immersion depth assumed. Yield load, yield and ultimate displacements not reported."
519,"Zhang et al. (2016), B4",,R,SS_TPB_MONO,0,150,300,1800,1600,31,31,27,T_C,2,22,1.689,2,14,D,S,0,284.18,365.3,0.684,2,D,100,8,,0.67,OPC,0.62,,Cylinder,20,IC,,1800,2000,,3.5,300,N/A,12.1,1800,0.666,800,,114,45.6,76,66.03,69.06,,,,,Flexural-bending (ductile),"Cathode type, corrosion duration, sample size and solution concentration not reported. Immersion depth assumed. Yield load, yield and ultimate displacements not reported."
520,"Zhu and FranÃÂ§ois (2016), B2T3",Control. 28 years old.,R,SS_TPB_MONO_SUST,80,150,280,3000,2860,22,22,19,T_C,2,12,0.539,2,6,D,S,0,564.9,632.45,0.135,2,D,220,6,550,0.171,OPC_HP,0.5,15,Cylinder,65.3,C,Control,0,0,0,0,0,N/A,0,0,0,1430,45.83,50.72,36.26,100,31.96,113.45,8.14,83.24,5.63,10.23,Flexural-bending (ductile),Sustained loading maintained during 19 years then stored for a further 9 years until testing.
521,"Zhu and FranÃÂ§ois (2016), B2C13",28 years old.,R,SS_TPB_MONO_SUST,80,150,280,3000,2860,22,22,19,T_C,2,12,0.539,2,6,D,S,0,701.34,739.73,0.135,2,D,220,6,550,0.171,OPC_HP,0.5,15,Cylinder,63.4,EI,N/A,3000,1.8,10227,3.5,280,7:7,28.9,431,0.867,1430,27.7,30.84,22.05,60.8,31.93,69.05,4.8,23.53,5.77,4.9,Flexural-bending (brittle),First 6 years 7:15 wet dry ratio. 6 -19 years 7:7 ratio. Sustained loading and salt fog removed at 19 years. 19 - 28 years beams stored until test. Salt fog (35 g/L NaCl) used 0.1 MPa compressed air.
522,"Dasar et al. (2017), RC-S",Control,R,SS_FPB_MONO,0,150,300,2400,2100,36.5,36.5,33,T_C,3,13,0.885,2,6,D,S,0,394.4,540.7,0.126,2,P,100,6,,0.377,OPC,0.68,20,Cylinder,30,C,Control,0,0,0,0,0,N/A,0,0,0,700,,111.7,39.1,100,38.22,102.3,,,,,Flexural-bending (ductile),Control beam test prior to exposure not reported in this paper.
523,"Dasar et al. (2017), RC-S-B",40 years old. Not pre-cracked,R,SS_FPB_MONO_SUST,30,150,300,2400,2100,36.5,36.5,33,T_C,3,13,0.885,2,6,D,S,0,311.7,485.75,0.126,2,P,100,6,,0.377,OPC,0.68,20,Cylinder,30,N,N/A,2100,2.3,14610,3.5,300,1:1,29.44,600,0.957,700,91.4,97.4,34.1,87.21,38.22,89.22,6.82,22.3,13.4,3.27,Flexural-bending (ductile),1975 - 2015. First 20 years in real splash and tidal marine environment; 20 - 35 years stored and sheltered from rain; 35 - 40 years stored at Kyushu University.
524,"Dasar et al. (2017), RC-S-A",40 years old. Precracked under 0.75Mu bending moment.,R,SS_FPB_MONO_SUST_PREC,30,150,300,2400,2100,36.5,36.5,33,T_C,3,13,0.885,2,6,D,S,0,185.95,280.35,0.126,2,P,100,6,,0.377,OPC,0.68,20,Cylinder,30,N,N/A,2100,4.9,14610,3.5,300,1:1,56.97,600,1.852,700,42.8,61.7,21.6,55.24,38.22,56.51,3.7,28.9,11.57,7.81,Flexural-bending (ductile),1975 - 2015. First 20 years in real splash and tidal marine environment; 20 - 35 years stored and sheltered from rain; 35 - 40 years stored at Kyushu University. Design cracking bending moment is 0.2Mu.
525,"Dong et al. (2017), FNN00",Control. No compression bars in pure bending region.,R,SS_FPB_MONO,0,250,180,1200,1000,28,28,24,UT_C,3,16,1.34,2,8,D,H-90,0,380.5,522.7,0.223,0,N/A,0,0,0,0,OPC,0.65,25,Cylinder,35.4,C,Control,0,0,0,0,0,N/A,0,0,0,300,95.8,102.45,30.74,100,29.55,104.02,5.37,21.25,17.84,3.96,Flexural-bending (ductile),
526,"Dong et al. (2017), FCN00",No compression bars in pure bending region.,R,SS_FPB_MONO,0,250,180,1200,1000,28,28,24,UT_C,3,16,1.34,2,8,D,H-90,0,365.74,504.97,0.223,0,N/A,0,0,0,0,OPC,0.65,25,Cylinder,35.4,IC,External stainless steel net,400,100,98,5,1,4:10,2.12,80,0.085,300,94.5,101.75,30.53,99.32,29.55,103.3,4.78,15.5,19.77,3.24,Flexural-bending (ductile),Minimum crack width assumed.
527,"Dong et al. (2017), FCL03",No compression bars in pure bending region.,R,SS_FPB_MONO_SUST,30,250,180,1200,1000,28,28,24,UT_C,3,16,1.34,2,8,D,H-90,0,358.91,496.77,0.223,0,N/A,0,0,0,0,OPC,0.65,25,Cylinder,35.4,IC,External stainless steel net,400,100,98,5,1,4:10,3.1,80,0.124,300,92.1,100.3,30.09,97.9,29.55,101.83,3.9,14.75,23.62,3.78,Flexural-bending (ductile),Minimum crack width assumed.
528,"Dong et al. (2017), FCL06",No compression bars in pure bending region.,R,SS_FPB_MONO_SUST,60,250,180,1200,1000,28,28,24,UT_C,3,16,1.34,2,8,D,H-90,0,366.5,505.89,0.223,0,N/A,0,0,0,0,OPC,0.65,25,Cylinder,35.4,IC,External stainless steel net,400,100,98,5,1,4:10,2.01,80,0.08,300,94.3,101.4,30.42,98.98,29.55,102.95,3.84,11.75,24.56,3.06,Flexural-bending (ductile),Minimum crack width assumed.
529,"Lim et al. (2017), I-1",W/C ratio key parameter of beam group.,R,SS_FPB_MONO,0,80,140,1460,1260,26.5,26.5,0,ST,1,13,1.185,0,0,D,H-180,0,268.53,405.12,0,2,D,280,6,386,0.252,OPC,0.5,20,Cylinder,40,IC,External copper plate,1460,1000,25,3,20,N/A,16.63,0,0.54,490,13.6,17.1,4.19,78.6,5.33,78.56,4.48,24.2,3.04,5.4,Flexural-bending (ductile),Theoretical moment capacity used in place of control beam ultimate moment for reduction factor as no control beam was reported.
530,"Lim et al. (2017), II-1",W/C ratio key parameter of beam group.,R,SS_FPB_MONO,0,80,140,1460,1260,26.5,26.5,0,ST,1,13,1.185,0,0,D,H-180,0,289.16,430.91,0,2,D,280,6,386,0.252,OPC,0.4,20,Cylinder,40,IC,External copper plate,1460,1000,25,3,20,N/A,13.71,60,0.446,490,15.9,19,4.66,87.34,5.33,87.29,6.26,27.1,2.54,4.33,Flexural-bending (ductile),Theoretical moment capacity used in place of control beam ultimate moment for reduction factor as no control beam was reported.
531,"Lim et al. (2017), II-2",W/C ratio key parameter of beam group.,R,SS_FPB_MONO,0,80,140,1460,1260,26.5,26.5,0,ST,1,13,1.185,0,0,D,H-180,0,240.34,369.88,0,2,D,280,6,386,0.252,OPC,0.65,20,Cylinder,40,IC,External copper plate,1460,1000,25,3,20,N/A,20.62,60,0.67,490,14.6,16.61,4.07,76.35,5.33,76.31,5,23.5,2.92,4.7,Flexural-bending (ductile),Theoretical moment capacity used in place of control beam ultimate moment for reduction factor as no control beam was reported.
532,"Lim et al. (2017), III-1",Stirrup spacing key parameter of beam group.,R,SS_FPB_MONO,0,80,140,1460,1260,26.5,26.5,0,ST,1,13,1.185,0,0,D,H-180,0,213.08,335.79,0,0,N/A,0,6,386,0,OPC,0.5,20,Cylinder,40,IC,External copper plate,1460,1000,25,3,20,N/A,24.48,60,0.796,490,11,13.6,3.33,62.51,5.33,62.48,4.9,15.6,2.24,3.18,Flexural-bond,Theoretical moment capacity used in place of control beam ultimate moment for reduction factor as no control beam was reported.
533,"Li et al. (2018), BL-0-0",Control.,R,SS_FPB_MONO,0,120,200,1700,1500,32.5,37.5,35.5,T_C,2,12,0.942,2,8,D,H-180,0,385,630,0.419,2,P,500,6.5,329,0.111,OPC,0.5,20,Cylinder,34.2,C,Control,0,0,0,0,0,N/A,0,0,0,500,49.96,56.2,14.05,100,13.11,107.15,4.9,23.3,10.2,4.76,Flexural-bending (ductile),
534,"Li et al. (2018), BL-0-1",,R,SS_FPB_MONO,0,120,200,1700,1500,32.5,37.5,35.5,T_C,2,12,0.942,2,8,D,S,0,371.05,610.04,0.419,2,P,500,6.5,329,0.111,OPC,0.53,20,Cube,34.2,IC,External stainless steel plate,1700,1000,5,5,200,1:1,1.98,100,0.059,500,47.34,54.53,13.63,97.03,13.11,103.97,4.65,22.71,10.18,4.88,Flexural-bending (ductile),NaCl solution sprayed onto members to simulate wet-dry cycling.
535,"Li et al. (2018), BL-0-2",,R,SS_FPB_MONO,0,120,200,1700,1500,32.5,37.5,35.5,T_C,2,12,0.942,2,8,D,S,0,352.45,583.43,0.419,2,P,500,6.5,329,0.111,OPC,0.53,20,Cube,34.2,IC,External stainless steel plate,1700,1000,10,5,200,1:1,4.62,100,0.139,500,43.69,51.72,12.93,92.03,13.11,98.61,4.37,20.94,10,4.79,Flexural-bending (ductile),NaCl solution sprayed onto members to simulate wet-dry cycling.
536,"Li et al. (2018), BL-0-3",,R,SS_FPB_MONO,0,120,200,1700,1500,32.5,37.5,35.5,T_C,2,12,0.942,2,8,D,S,0,323.14,541.5,0.419,2,P,500,6.5,329,0.111,OPC,0.53,20,Cube,34.2,IC,External stainless steel plate,1700,1000,20,5,200,1:1,8.78,100,0.263,500,43.17,47.19,11.8,83.97,13.11,89.97,4.33,19.13,9.97,4.42,Flexural-bending (ductile),NaCl solution sprayed onto members to simulate wet-dry cycling.
537,"Li et al. (2018), BL-15-1",,R,SS_FPB_MONO_SUST,15,120,200,1700,1500,32.5,37.5,35.5,T_C,2,12,0.942,2,8,D,S,0,366.82,603.99,0.419,2,P,500,6.5,329,0.111,OPC,0.53,20,Cube,34.2,IC,External stainless steel plate,1700,1000,5,5,200,1:1,2.58,100,0.077,500,43.51,48.63,12.16,86.53,13.11,92.72,4.28,22.22,10.17,5.19,Flexural-bending (ductile),NaCl solution sprayed onto members to simulate wet-dry cycling.
538,"Li et al. (2018), BL-15-2",,R,SS_FPB_MONO_SUST,15,120,200,1700,1500,32.5,37.5,35.5,T_C,2,12,0.942,2,8,D,S,0,344.7,572.34,0.419,2,P,500,6.5,329,0.111,OPC,0.53,20,Cube,34.2,IC,External stainless steel plate,1700,1000,10,5,200,1:1,5.72,100,0.172,500,41.97,45.65,11.41,81.23,13.11,87.04,3.99,20.25,10.52,5.08,Flexural-bending (ductile),NaCl solution sprayed onto members to simulate wet-dry cycling.
539,"Li et al. (2018), BL-15-3",,R,SS_FPB_MONO_SUST,15,120,200,1700,1500,32.5,37.5,35.5,T_C,2,12,0.942,2,8,D,S,0,313.56,527.79,0.419,2,P,500,6.5,329,0.111,OPC,0.53,20,Cube,34.2,IC,External stainless steel plate,1700,1000,20,5,200,1:1,10.14,100,0.304,500,39.47,43.39,10.85,77.21,13.11,82.73,3.57,18.4,11.06,5.15,Flexural-bending (ductile),NaCl solution sprayed onto members to simulate wet-dry cycling.
540,"Li et al. (2018), BL-30-1",,R,SS_FPB_MONO_SUST,30,120,200,1700,1500,32.5,37.5,35.5,T_C,2,12,0.942,2,8,D,S,0,364.07,600.06,0.419,2,P,500,6.5,329,0.111,OPC,0.53,20,Cube,34.2,IC,External stainless steel plate,1700,1000,5,5,200,1:1,2.97,100,0.089,500,40.26,47.16,11.79,83.91,13.11,89.92,3.14,21.5,12.82,6.85,Flexural-bending (ductile),NaCl solution sprayed onto members to simulate wet-dry cycling.
541,"Li et al. (2018), BL-30-2",,R,SS_FPB_MONO_SUST,30,120,200,1700,1500,32.5,37.5,35.5,T_C,2,12,0.942,2,8,D,S,0,341.04,567.1,0.419,2,P,500,6.5,329,0.111,OPC,0.53,20,Cube,34.2,IC,External stainless steel plate,1700,1000,10,5,200,1:1,6.24,100,0.187,500,38.97,43.62,10.91,77.62,13.11,83.17,3.58,19.67,10.89,5.49,Flexural-bending (ductile),NaCl solution sprayed onto members to simulate wet-dry cycling.
542,"Li et al. (2018), BL-30-3",,R,SS_FPB_MONO_SUST,30,120,200,1700,1500,32.5,37.5,35.5,T_C,2,12,0.942,2,8,D,S,0,306.79,518.11,0.419,2,P,500,6.5,329,0.111,OPC,0.53,20,Cube,34.2,IC,External stainless steel plate,1700,1000,20,5,200,1:1,11.1,100,0.333,500,28.19,37.76,9.44,67.19,13.11,72,2.41,17.12,11.7,7.1,Flexural-bending (ductile),NaCl solution sprayed onto members to simulate wet-dry cycling.
543,"Li et al. (2018), BL-60-1",,R,SS_FPB_MONO_SUST,60,120,200,1700,1500,32.5,37.5,35.5,T_C,2,12,0.942,2,8,D,S,0,363.02,598.55,0.419,2,P,500,6.5,329,0.111,OPC,0.53,20,Cube,34.2,IC,External stainless steel plate,1700,1000,5,5,200,1:1,3.12,100,0.094,500,36.24,45.68,11.42,81.28,13.11,87.1,2.81,20.11,12.9,7.16,Flexural-bending (ductile),NaCl solution sprayed onto members to simulate wet-dry cycling.
544,"Li et al. (2018), BL-60-2",,R,SS_FPB_MONO_SUST,60,120,200,1700,1500,32.5,37.5,35.5,T_C,2,12,0.942,2,8,D,S,0,338.29,563.17,0.419,2,P,500,6.5,329,0.111,OPC,0.53,20,Cube,34.2,IC,External stainless steel plate,1700,1000,10,5,200,1:1,6.63,100,0.199,500,30.76,38.38,9.6,68.29,13.11,73.18,2.61,18.03,11.79,6.91,Flexural-bending (ductile),NaCl solution sprayed onto members to simulate wet-dry cycling.
545,"Li et al. (2018), BL-60-3",,R,SS_FPB_MONO_SUST,60,120,200,1700,1500,32.5,37.5,35.5,T_C,2,12,0.942,2,8,D,S,0,308.42,520.43,0.419,2,P,500,6.5,329,0.111,OPC,0.53,20,Cube,34.2,IC,External stainless steel plate,1700,1000,20,5,200,1:1,10.87,100,0.326,500,14.78,14.78,3.7,26.3,13.11,28.18,1.39,3.76,10.63,2.71,Flexural-bending (brittle),NaCl solution sprayed onto members to simulate wet-dry cycling.
546,"Nguyen and Lambert (2018), G1-0.5-0.0 ",Control.,R,SS_FPB_MONO,0,100,150,1150,900,25,25,0,ST,2,10,1.047,0,0,P,H-90,0,250,375,0,0,N/A,0,0,0,0,OPC,0.5,10,Cube,33,C,Control,0,0,0,0,0,N/A,0,0,0,350,52.6,56.5,9.89,100,4.63,213.38,2.03,15.3,25.91,7.54,Flexural-bending (ductile),"Average cube compressive stregnth provided. Specimen drastically over-performed compared to theoretical design capacity. Likely the result of external steel plates preventing shear action, providing the beams with additional stability. Also, Grade250 steel likely has much higher true yield strength - may not be able to use for design comparison."
547,"Nguyen and Lambert (2018), G1-0.5-0.25",Singly reinforced with L-shaped anchorage hooks either end.,R,SS_FPB_MONO,0,100,150,1150,900,25,25,0,ST,2,10,1.047,0,0,P,H-90,0,247.32,371.49,0,0,N/A,0,0,0,0,OPC,0.5,10,Cube,33,IC,External stainless steel plate,1150,250,3.1,3.5,50,N/A,0.59,1130,0.015,350,45.9,54.9,9.61,97.17,4.63,207.33,1.62,11.8,28.33,7.28,Flexural-bending (ductile),"Average cube compressive stregnth provided. Specimen drastically over-performed compared to theoretical design capacity. Likely the result of external steel plates preventing shear action, providing the beams with additional stability. Also, Grade250 steel likely has much higher true yield strength - may not be able to use for design comparison."
548,"Nguyen and Lambert (2018), G1-0.5-0.5",Singly reinforced with L-shaped anchorage hooks either end.,R,SS_FPB_MONO,0,100,150,1150,900,25,25,0,ST,2,10,1.047,0,0,P,H-90,0,247.44,371.64,0,0,N/A,0,0,0,0,OPC,0.5,10,Cube,33,IC,External stainless steel plate,1150,500,1.6,3.5,50,N/A,0.56,1130,0.014,350,49.9,54.3,9.5,96.11,4.63,205.07,1.88,13.8,26.54,7.34,Flexural-bending (ductile),"Average cube compressive stregnth provided. Specimen drastically over-performed compared to theoretical design capacity. Likely the result of external steel plates preventing shear action, providing the beams with additional stability. Also, Grade250 steel likely has much higher true yield strength - may not be able to use for design comparison."
549,"Nguyen and Lambert (2018), G1-0.5-1.0",Singly reinforced with L-shaped anchorage hooks either end.,R,SS_FPB_MONO,0,100,150,1150,900,25,25,0,ST,2,10,1.047,0,0,P,H-90,0,247.78,372.09,0,0,N/A,0,0,0,0,OPC,0.5,10,Cube,33,IC,External stainless steel plate,1150,1000,0.8,3.5,50,N/A,0.49,1130,0.012,350,45.1,52.8,9.24,93.45,4.63,199.4,1.86,13.1,24.25,7.04,Flexural-bending (ductile),"Average cube compressive stregnth provided. Specimen drastically over-performed compared to theoretical design capacity. Likely the result of external steel plates preventing shear action, providing the beams with additional stability. Also, Grade250 steel likely has much higher true yield strength - may not be able to use for design comparison."
550,"Nguyen and Lambert (2018), G1-0.5-2.5",Singly reinforced with L-shaped anchorage hooks either end.,R,SS_FPB_MONO,0,100,150,1150,900,25,25,0,ST,2,10,1.047,0,0,P,H-90,0,247.74,372.03,0,0,N/A,0,0,0,0,OPC,0.5,10,Cube,33,IC,External stainless steel plate,1150,2500,0.3,3.5,50,N/A,0.5,1130,0.012,350,49.9,56.4,9.87,99.82,4.63,213,2.21,14.9,22.58,6.74,Flexural-bending (ductile),"Average cube compressive stregnth provided. Specimen drastically over-performed compared to theoretical design capacity. Likely the result of external steel plates preventing shear action, providing the beams with additional stability. Also, Grade250 steel likely has much higher true yield strength - may not be able to use for design comparison."
551,"Nguyen and Lambert (2018), G2-1.0-0.0 ",Control.,R,SS_FPB_MONO,0,100,150,1150,900,25,25,0,ST,2,10,1.047,0,0,P,H-90,0,250,375,0,0,N/A,0,0,0,0,OPC,0.5,10,Cube,33,C,Control,0,0,0,0,0,N/A,0,0,0,350,50.8,55.5,9.71,100,4.63,209.6,1.82,14.6,27.91,8.02,Flexural-bending (ductile),"Average cube compressive stregnth provided. Specimen drastically over-performed compared to theoretical design capacity. Likely the result of external steel plates preventing shear action, providing the beams with additional stability. Also, Grade250 steel likely has much higher true yield strength - may not be able to use for design comparison."
552,"Nguyen and Lambert (2018), G2-1.0-0.25",Singly reinforced with L-shaped anchorage hooks either end.,R,SS_FPB_MONO,0,100,150,1150,900,25,25,0,ST,2,10,1.047,0,0,P,H-90,0,245.22,368.73,0,0,N/A,0,0,0,0,OPC,0.5,10,Cube,33,IC,External stainless steel plate,1150,250,6.3,3.5,50,N/A,1.05,1130,0.026,350,48.4,53.2,9.31,95.86,4.63,200.91,1.75,12.4,27.66,7.09,Flexural-bending (ductile),"Average cube compressive stregnth provided. Specimen drastically over-performed compared to theoretical design capacity. Likely the result of external steel plates preventing shear action, providing the beams with additional stability. Also, Grade250 steel likely has much higher true yield strength - may not be able to use for design comparison."
553,"Nguyen and Lambert (2018), G2-1.0-0.5",Singly reinforced with L-shaped anchorage hooks either end.,R,SS_FPB_MONO,0,100,150,1150,900,25,25,0,ST,2,10,1.047,0,0,P,H-90,0,244.9,368.31,0,0,N/A,0,0,0,0,OPC,0.5,10,Cube,33,IC,External stainless steel plate,1150,500,3.1,3.5,50,N/A,1.12,1130,0.028,350,44.6,53.5,9.36,96.4,4.63,202.05,1.69,13.6,26.39,8.05,Flexural-bending (ductile),"Average cube compressive stregnth provided. Specimen drastically over-performed compared to theoretical design capacity. Likely the result of external steel plates preventing shear action, providing the beams with additional stability. Also, Grade250 steel likely has much higher true yield strength - may not be able to use for design comparison."
554,"Nguyen and Lambert (2018), G2-1.0-1.0",Singly reinforced with L-shaped anchorage hooks either end.,R,SS_FPB_MONO,0,100,150,1150,900,25,25,0,ST,2,10,1.047,0,0,P,H-90,0,244.72,368.07,0,0,N/A,0,0,0,0,OPC,0.5,10,Cube,33,IC,External stainless steel plate,1150,1000,1.6,3.5,50,N/A,1.16,1130,0.029,350,45.6,51.4,9,92.61,4.63,194.12,2.16,9.9,21.11,4.58,Flexural-bending (ductile),"Average cube compressive stregnth provided. Specimen drastically over-performed compared to theoretical design capacity. Likely the result of external steel plates preventing shear action, providing the beams with additional stability. Also, Grade250 steel likely has much higher true yield strength - may not be able to use for design comparison."
555,"Nguyen and Lambert (2018), G2-1.0-2.5",Singly reinforced with L-shaped anchorage hooks either end.,R,SS_FPB_MONO,0,100,150,1150,900,25,25,0,ST,2,10,1.047,0,0,P,H-90,0,245.29,368.82,0,0,N/A,0,0,0,0,OPC,0.5,10,Cube,33,IC,External stainless steel plate,1150,2500,0.6,3.5,50,N/A,1.03,1130,0.026,350,44.8,53.5,9.36,96.4,4.63,202.05,1.75,13,25.6,7.43,Flexural-bending (ductile),"Average cube compressive stregnth provided. Specimen drastically over-performed compared to theoretical design capacity. Likely the result of external steel plates preventing shear action, providing the beams with additional stability. Also, Grade250 steel likely has much higher true yield strength - may not be able to use for design comparison."
556,"Nguyen and Lambert (2018), G3-2.5-0.0 ",Control.,R,SS_FPB_MONO,0,100,150,1150,900,25,25,0,ST,2,10,1.047,0,0,P,H-90,0,250,375,0,0,N/A,0,0,0,0,OPC,0.5,10,Cube,33,C,Control,0,0,0,0,0,N/A,0,0,0,350,50.3,55.2,9.66,100,4.63,208.47,1.9,15.2,26.47,8,Flexural-bending (ductile),"Average cube compressive stregnth provided. Specimen drastically over-performed compared to theoretical design capacity. Likely the result of external steel plates preventing shear action, providing the beams with additional stability. Also, Grade250 steel likely has much higher true yield strength - may not be able to use for design comparison."
557,"Nguyen and Lambert (2018), G3-2.5-0.25",Singly reinforced with L-shaped anchorage hooks either end.,R,SS_FPB_MONO,0,100,150,1150,900,25,25,0,ST,2,10,1.047,0,0,P,H-90,0,239.07,360.66,0,0,N/A,0,0,0,0,OPC,0.5,10,Cube,33,IC,External stainless steel plate,1150,250,15.7,3.5,50,N/A,2.39,1130,0.06,350,39.8,51.3,8.98,92.93,4.63,193.74,1.4,13.4,28.43,9.57,Flexural-bending (ductile),"Average cube compressive stregnth provided. Specimen drastically over-performed compared to theoretical design capacity. Likely the result of external steel plates preventing shear action, providing the beams with additional stability. Also, Grade250 steel likely has much higher true yield strength - may not be able to use for design comparison."
558,"Nguyen and Lambert (2018), G3-2.5-0.5",Singly reinforced with L-shaped anchorage hooks either end.,R,SS_FPB_MONO,0,100,150,1150,900,25,25,0,ST,2,10,1.047,0,0,P,H-90,0,239.43,361.14,0,0,N/A,0,0,0,0,OPC,0.5,10,Cube,33,IC,External stainless steel plate,1150,500,7.8,3.5,50,N/A,2.31,1130,0.058,350,44.8,52,9.1,94.2,4.63,196.38,1.58,12.4,28.35,7.85,Flexural-bending (ductile),"Average cube compressive stregnth provided. Specimen drastically over-performed compared to theoretical design capacity. Likely the result of external steel plates preventing shear action, providing the beams with additional stability. Also, Grade250 steel likely has much higher true yield strength - may not be able to use for design comparison."
559,"Nguyen and Lambert (2018), G3-2.5-1.0",Singly reinforced with L-shaped anchorage hooks either end.,R,SS_FPB_MONO,0,100,150,1150,900,25,25,0,ST,2,10,1.047,0,0,P,H-90,0,238.47,359.88,0,0,N/A,0,0,0,0,OPC,0.5,10,Cube,33,IC,External stainless steel plate,1150,1000,3.9,3.5,50,N/A,2.52,1130,0.063,350,45,51.4,9,93.12,4.63,194.12,1.41,14,31.91,9.93,Flexural-bending (ductile),"Average cube compressive stregnth provided. Specimen drastically over-performed compared to theoretical design capacity. Likely the result of external steel plates preventing shear action, providing the beams with additional stability. Also, Grade250 steel likely has much higher true yield strength - may not be able to use for design comparison."
560,"Nguyen and Lambert (2018), G3-2.5-2.5",Singly reinforced with L-shaped anchorage hooks either end.,R,SS_FPB_MONO,0,100,150,1150,900,25,25,0,ST,2,10,1.047,0,0,P,H-90,0,239.8,361.62,0,0,N/A,0,0,0,0,OPC,0.5,10,Cube,33,IC,External stainless steel plate,1150,2500,1.6,3.5,50,N/A,2.23,1130,0.056,350,45,53.1,9.29,96.2,4.63,200.54,1.3,12.9,34.62,9.92,Flexural-bending (ductile),"Average cube compressive stregnth provided. Specimen drastically over-performed compared to theoretical design capacity. Likely the result of external steel plates preventing shear action, providing the beams with additional stability. Also, Grade250 steel likely has much higher true yield strength - may not be able to use for design comparison."
561,"Nguyen and Lambert (2018), G4-5.0-0.0 ",Control.,R,SS_FPB_MONO,0,100,150,1150,900,25,25,0,ST,2,10,1.047,0,0,P,H-90,0,250,375,0,0,N/A,0,0,0,0,OPC,0.5,10,Cube,33,C,Control,0,0,0,0,0,N/A,0,0,0,350,50.2,55,9.63,100,4.63,207.71,1.88,17.4,26.7,9.26,Flexural-bending (ductile),"Average cube compressive stregnth provided. Specimen drastically over-performed compared to theoretical design capacity. Likely the result of external steel plates preventing shear action, providing the beams with additional stability. Also, Grade250 steel likely has much higher true yield strength - may not be able to use for design comparison."
562,"Nguyen and Lambert (2018), G4-5.0-0.25",Singly reinforced with L-shaped anchorage hooks either end.,R,SS_FPB_MONO,0,100,150,1150,900,25,25,0,ST,2,10,1.047,0,0,P,H-90,0,231.56,350.82,0,0,N/A,0,0,0,0,OPC,0.5,10,Cube,33,IC,External stainless steel plate,1150,250,31.3,3.5,50,N/A,4.03,1130,0.101,350,41.6,47.2,8.26,85.82,4.63,178.25,1.49,14.1,27.92,9.46,Flexural-bending (ductile),"Average cube compressive stregnth provided. Specimen drastically over-performed compared to theoretical design capacity. Likely the result of external steel plates preventing shear action, providing the beams with additional stability. Also, Grade250 steel likely has much higher true yield strength - may not be able to use for design comparison."
