Repository: Dr-Yehia/corrosion-rc-beam-optimizer

<!-- README.md — Corrosion RC Beam Optimizer -->

<h1 align="center">
  🏗️ Corrosion RC Beam Optimizer
</h1>
  <b>PhD Research Pipeline</b> &nbsp;—&nbsp;
  Neural Network × NSGA-III Genetic Algorithm × PySR × SHAP<br/>

Predicting the <b>Residual Flexural Capacity R(%)</b> of corroded reinforced concrete beams
---

## 📌 Overview

This repository contains the complete research pipeline for predicting the
**residual flexural capacity R(%)** of corroded reinforced concrete (RC) beams.
The study introduces a two-layer benchmarking strategy:

| Layer | Benchmark | Target R² | Reference |
|-------|-----------|------------|----------|

File: Database (1).csv (part 10 of 11)
Ã¯Â»Â¿No.,"Author, Specimen ID ",Comments,Cross-section,Test Type and Configuration,Sustained Loading (% Ultimate),Width (mm),Depth (mm),Length (mm),Test Length (mm),Side Cover to Ctr of Tension Bar (mm),Bottom Cover to Ctr of Tension Bar (mm),Top Cover to Ctr of Compression Bar (mm),Reinforcement Design,# Tensile Bars,"Diameter Tensile Bars, db,t (mm)","Tension Reinforcement Ratio, pten (%)",# Compression Bars,"Diameter Comp Bars, db,c (mm)",Longitudinal Bar Type,Tension Bar End Anchorage,Lsplice (mm),"fy Longitudinal Bars (Tensile), (MPa) ","fsu Long Bars, (MPa)","Comp Reinforcement Ratio, pcom (%)",# Stirrup Legs,Stirrup Bar Type,"Stirrup Spacing, s (mm) ","Stirrup Diameter, ds (mm)","fy,s Stirrup Bars","Stirrup Volumetric Ratio, ÃÂs",Cement Type,W/C Ratio,Max Aggregate Size (mm),Comp. Test Method,f'c (MPa),Corrosion Method,Cathode Type,"Corrosion Zone Length, Lc (mm)","Corrosion Current Density, Icorr (ÃÂ¼A/cm2)","Duration, (days)",Solution Concetration (% NaCl),Immersion Depth (mm),Wet/Dry Cyclic Ratio (days),"Mass Loss (Tensile bars), ÃÂ·m (%)","Average Sample Length, (mm)","Corrosion Penetration Depth, Xaver (mm)","Shear Span, x (mm)",Py (kN),Pmax (kN),"Mmax,exp (kNm)","Residual Capacity, R (%)",MACI (kNm),"Mmax,exp/ MACI (%)",ÃÂy (mm),ÃÂult (mm),"Elastic Stiffness, k (kN/mm)","Displacement Ductility, ÃÂ¼ÃÂ",Failure Mode,Extra Notes
639,"O'Flaherty and Browne (2019), T8/26-3",Tensile reinforcement isolated for independent corrosion.,R,SS_FPB_MONO,0,100,150,910,750,24,30,23,T_C,2,8,0.67,2,6,D,H-90,0,440.64,478.52,0.377,2,P,85,6,250,0.665,OPC,0.44,20,Cylinder,44.8,IC,Protected compression bars,910,1000,10,3.5,75,N/A,2.3,750,0.046,250,37.2,43.9,5.49,76.35,5.34,102.84,2.08,10.5,17.88,5.05,Flexural-bending (ductile),"3.5 % Calcium chloride solution used as electrolyte. Hanger bars and stirrups protected, then cathodically charged to induce corrosion in tensile reinforcement. Average cylindrical compressive strength of each series reported. Corroded sample length assumed. "
640,"O'Flaherty and Browne (2019), T8/26-4",Tensile reinforcement isolated for independent corrosion.,R,SS_FPB_MONO,0,100,150,910,750,24,30,23,T_C,2,8,0.67,2,6,D,H-90,0,388.45,429.24,0.377,2,P,85,6,250,0.665,OPC,0.44,20,Cylinder,44.8,IC,Protected compression bars,910,1000,24,3.5,75,N/A,8.5,750,0.17,250,28.1,41.6,5.2,72.35,5.34,97.46,1.41,21.5,19.93,15.25,Flexural-bending (ductile),"3.5 % Calcium chloride solution used as electrolyte. Hanger bars and stirrups protected, then cathodically charged to induce corrosion in tensile reinforcement. Average cylindrical compressive strength of each series reported. Corroded sample length assumed. "
641,"O'Flaherty and Browne (2019), T8/26-5",Tensile reinforcement isolated for independent corrosion.,R,SS_FPB_MONO,0,100,150,910,750,24,30,23,T_C,2,8,0.67,2,6,D,H-90,0,375.82,417.31,0.377,2,P,85,6,250,0.665,OPC,0.44,20,Cylinder,44.8,IC,Protected compression bars,910,1000,24,3.5,75,N/A,10,750,0.2,250,23.7,35.4,4.43,61.57,5.34,82.93,1.25,13.5,18.96,10.8,Flexural-bending (ductile),"3.5 % Calcium chloride solution used as electrolyte. Hanger bars and stirrups protected, then cathodically charged to induce corrosion in tensile reinforcement. Average cylindrical compressive strength of each series reported. Corroded sample length assumed. "
642,"O'Flaherty and Browne (2019), T8/26-6",Tensile reinforcement isolated for independent corrosion.,R,SS_FPB_MONO,0,100,150,910,750,24,30,23,T_C,2,8,0.67,2,6,D,H-90,0,329.52,373.59,0.377,2,P,85,6,250,0.665,OPC,0.44,20,Cylinder,44.8,IC,Protected compression bars,910,1000,31,3.5,75,N/A,15.5,750,0.31,250,13.8,19.4,2.43,33.74,5.34,45.45,0.69,5.93,20,8.59,Flexural-bending (ductile),"3.5 % Calcium chloride solution used as electrolyte. Hanger bars and stirrups protected, then cathodically charged to induce corrosion in tensile reinforcement. Average cylindrical compressive strength of each series reported. Corroded sample length assumed. "
643,"O'Flaherty and Browne (2019), T8/26-7",Tensile reinforcement isolated for independent corrosion.,R,SS_FPB_MONO,0,100,150,910,750,24,30,23,T_C,2,8,0.67,2,6,D,H-90,0,304.27,349.75,0.377,2,P,85,6,250,0.665,OPC,0.44,20,Cylinder,44.8,IC,Protected compression bars,910,1000,31,3.5,75,N/A,18.5,750,0.37,250,15.8,20.8,2.6,36.17,5.34,48.73,0.69,8.47,22.9,12.28,Flexural-bending (ductile),"3.5 % Calcium chloride solution used as electrolyte. Hanger bars and stirrups protected, then cathodically charged to induce corrosion in tensile reinforcement. Average cylindrical compressive strength of each series reported. Corroded sample length assumed. "
644,"O'Flaherty and Browne (2019), T8/36-1",Control.,R,SS_FPB_MONO,0,100,150,910,750,24,40,23,T_C,2,8,0.67,2,6,D,H-90,0,460,496.8,0.377,2,P,85,6,250,0.665,OPC,0.44,20,Cylinder,42,C,Control,0,0,0,0,0,N/A,0,0,0,250,43.75,55.5,6.94,100,4.84,143.29,3,14.3,14.58,4.77,Flexural-bending (ductile),Average cylindrical compressive strength of each series reported.
645,"O'Flaherty and Browne (2019), T8/36-2",Tensile reinforcement isolated for independent corrosion.,R,SS_FPB_MONO,0,100,150,910,750,24,40,23,T_C,2,8,0.67,2,6,D,H-90,0,453.27,490.44,0.377,2,P,85,6,250,0.665,OPC,0.44,20,Cylinder,42,IC,Protected compression bars,910,1000,10,3.5,75,N/A,0.8,750,0.016,250,51.6,57.1,7.14,102.88,4.84,147.42,2.97,11.6,17.37,3.91,Flexural-bending (ductile),"3.5 % Calcium chloride solution used as electrolyte. Hanger bars and stirrups protected, then cathodically charged to induce corrosion in tensile reinforcement. Average cylindrical compressive strength of each series reported. Corroded sample length assumed. "
646,"O'Flaherty and Browne (2019), T8/36-3",Tensile reinforcement isolated for independent corrosion.,R,SS_FPB_MONO,0,100,150,910,750,24,40,23,T_C,2,8,0.67,2,6,D,H-90,0,452.42,489.65,0.377,2,P,85,6,250,0.665,OPC,0.44,20,Cylinder,42,IC,Protected compression bars,910,1000,10,3.5,75,N/A,0.9,750,0.018,250,43.6,52.2,6.53,94.05,4.84,134.77,2.75,13.8,15.85,5.02,Flexural-bending (ductile),"3.5 % Calcium chloride solution used as electrolyte. Hanger bars and stirrups protected, then cathodically charged to induce corrosion in tensile reinforcement. Average cylindrical compressive strength of each series reported. Corroded sample length assumed. "
647,"O'Flaherty and Browne (2019), T8/36-4",Tensile reinforcement isolated for independent corrosion.,R,SS_FPB_MONO,0,100,150,910,750,24,40,23,T_C,2,8,0.67,2,6,D,H-90,0,448.21,485.67,0.377,2,P,85,6,250,0.665,OPC,0.44,20,Cylinder,42,IC,Protected compression bars,910,1000,10,3.5,75,N/A,1.4,750,0.028,250,37.5,45.2,5.65,81.44,4.84,116.69,2.75,15.8,13.64,5.75,Flexural-bending (ductile),"3.5 % Calcium chloride solution used as electrolyte. Hanger bars and stirrups protected, then cathodically charged to induce corrosion in tensile reinforcement. Average cylindrical compressive strength of each series reported. Corroded sample length assumed. "
648,"O'Flaherty and Browne (2019), T8/36-5",Tensile reinforcement isolated for independent corrosion.,R,SS_FPB_MONO,0,100,150,910,750,24,40,23,T_C,2,8,0.67,2,6,D,H-90,0,421.28,460.24,0.377,2,P,85,6,250,0.665,OPC,0.44,20,Cylinder,42,IC,Protected compression bars,910,1000,14,3.5,75,N/A,4.6,750,0.092,250,35.2,44.7,5.59,80.54,4.84,115.4,2.66,19.7,13.23,7.41,Flexural-bending (ductile),"3.5 % Calcium chloride solution used as electrolyte. Hanger bars and stirrups protected, then cathodically charged to induce corrosion in tensile reinforcement. Average cylindrical compressive strength of each series reported. Corroded sample length assumed. "
649,"O'Flaherty and Browne (2019), T8/36-6",Tensile reinforcement isolated for independent corrosion.,R,SS_FPB_MONO,0,100,150,910,750,24,40,23,T_C,2,8,0.67,2,6,D,H-90,0,388.45,429.24,0.377,2,P,85,6,250,0.665,OPC,0.44,20,Cylinder,42,IC,Protected compression bars,910,1000,24,3.5,75,N/A,8.5,750,0.17,250,25,35,4.38,63.06,4.84,90.36,1.4,13.7,17.86,9.79,Flexural-bending (ductile),"3.5 % Calcium chloride solution used as electrolyte. Hanger bars and stirrups protected, then cathodically charged to induce corrosion in tensile reinforcement. Average cylindrical compressive strength of each series reported. Corroded sample length assumed. "
650,"O'Flaherty and Browne (2019), T8/36-7",Tensile reinforcement isolated for independent corrosion.,R,SS_FPB_MONO,0,100,150,910,750,24,40,23,T_C,2,8,0.67,2,6,D,H-90,0,379.19,420.49,0.377,2,P,85,6,250,0.665,OPC,0.44,20,Cylinder,42,IC,Protected compression bars,910,1000,24,3.5,75,N/A,9.6,750,0.192,250,26,34.4,4.3,61.98,4.84,88.81,2.09,15.3,12.44,7.32,Flexural-bending (ductile),"3.5 % Calcium chloride solution used as electrolyte. Hanger bars and stirrups protected, then cathodically charged to induce corrosion in tensile reinforcement. Average cylindrical compressive strength of each series reported. Corroded sample length assumed. "
651,"O'Flaherty and Browne (2019), T8/36-8",Tensile reinforcement isolated for independent corrosion.,R,SS_FPB_MONO,0,100,150,910,750,24,40,23,T_C,2,8,0.67,2,6,D,H-90,0,333.73,377.57,0.377,2,P,85,6,250,0.665,OPC,0.44,20,Cylinder,42,IC,Protected compression bars,910,1000,31,3.5,75,N/A,15,750,0.3,250,18.5,24.5,3.06,44.14,4.84,63.25,1.65,17.5,11.21,10.61,Flexural-bending (ductile),"3.5 % Calcium chloride solution used as electrolyte. Hanger bars and stirrups protected, then cathodically charged to induce corrosion in tensile reinforcement. Average cylindrical compressive strength of each series reported. Corroded sample length assumed. "
652,"O'Flaherty and Browne (2019), T8/36-9",Tensile reinforcement isolated for independent corrosion.,R,SS_FPB_MONO,0,100,150,910,750,24,40,23,T_C,2,8,0.67,2,6,D,H-90,0,310.16,355.31,0.377,2,P,85,6,250,0.665,OPC,0.44,20,Cylinder,42,IC,Protected compression bars,910,1000,31,3.5,75,N/A,17.8,750,0.356,250,13.75,20.9,2.61,37.66,4.84,53.96,0.96,12.24,14.32,12.75,Flexural-bending (ductile),"3.5 % Calcium chloride solution used as electrolyte. Hanger bars and stirrups protected, then cathodically charged to induce corrosion in tensile reinforcement. Average cylindrical compressive strength of each series reported. Corroded sample length assumed. "
653,"O'Flaherty and Browne (2019), T8/56-1",Control.,R,SS_FPB_MONO,0,100,150,910,750,24,60,23,T_C,2,8,0.67,2,6,D,H-90,0,460,496.8,0.377,2,P,85,6,250,0.665,OPC,0.44,20,Cylinder,41.8,C,Control,0,0,0,0,0,N/A,0,0,0,250,35.7,41.4,5.18,100,3.91,132.2,2.85,8.21,12.53,2.88,Flexural-bending (ductile),Average cylindrical compressive strength of each series reported.
654,"O'Flaherty and Browne (2019), T8/56-2",Tensile reinforcement isolated for independent corrosion.,R,SS_FPB_MONO,0,100,150,910,750,24,60,23,T_C,2,8,0.67,2,6,D,H-90,0,395.18,435.59,0.377,2,P,85,6,250,0.665,OPC,0.44,20,Cylinder,41.8,IC,Protected compression bars,910,1000,24,3.5,75,N/A,7.7,750,0.154,250,23.8,33.9,4.24,81.88,3.91,108.25,2.56,19.4,9.3,7.58,Flexural-bending (ductile),"3.5 % Calcium chloride solution used as electrolyte. Hanger bars and stirrups protected, then cathodically charged to induce corrosion in tensile reinforcement. Average cylindrical compressive strength of each series reported. Corroded sample length assumed. "
655,"O'Flaherty and Browne (2019), T8/56-3",Tensile reinforcement isolated for independent corrosion.,R,SS_FPB_MONO,0,100,150,910,750,24,60,23,T_C,2,8,0.67,2,6,D,H-90,0,415.38,454.67,0.377,2,P,85,6,250,0.665,OPC,0.44,20,Cylinder,41.8,IC,Protected compression bars,910,1000,14,3.5,75,N/A,5.3,750,0.106,250,18,33.2,4.15,80.19,3.91,106.02,1.92,21.5,9.38,11.2,Flexural-bending (ductile),"3.5 % Calcium chloride solution used as electrolyte. Hanger bars and stirrups protected, then cathodically charged to induce corrosion in tensile reinforcement. Average cylindrical compressive strength of each series reported. Corroded sample length assumed. "
656,"O'Flaherty and Browne (2019), T8/56-4",Tensile reinforcement isolated for independent corrosion.,R,SS_FPB_MONO,0,100,150,910,750,24,60,23,T_C,2,8,0.67,2,6,D,H-90,0,437.27,475.34,0.377,2,P,85,6,250,0.665,OPC,0.44,20,Cylinder,41.8,IC,Protected compression bars,910,1000,10,3.5,75,N/A,2.7,750,0.054,250,34.6,42.9,5.36,103.62,3.91,136.99,3.03,18,11.42,5.94,Flexural-bending (ductile),"3.5 % Calcium chloride solution used as electrolyte. Hanger bars and stirrups protected, then cathodically charged to induce corrosion in tensile reinforcement. Average cylindrical compressive strength of each series reported. Corroded sample length assumed. "
657,"O'Flaherty and Browne (2019), T8/56-5",Tensile reinforcement isolated for independent corrosion.,R,SS_FPB_MONO,0,100,150,910,750,24,60,23,T_C,2,8,0.67,2,6,D,H-90,0,430.54,468.98,0.377,2,P,85,6,250,0.665,OPC,0.44,20,Cylinder,41.8,IC,Protected compression bars,910,1000,10,3.5,75,N/A,3.5,750,0.07,250,30,39.2,4.9,94.69,3.91,125.18,2.71,17.4,11.07,6.42,Flexural-bending (ductile),"3.5 % Calcium chloride solution used as electrolyte. Hanger bars and stirrups protected, then cathodically charged to induce corrosion in tensile reinforcement. Average cylindrical compressive strength of each series reported. Corroded sample length assumed. "
658,"O'Flaherty and Browne (2019), T8/56-6",Tensile reinforcement isolated for independent corrosion.,R,SS_FPB_MONO,0,100,150,910,750,24,60,23,T_C,2,8,0.67,2,6,D,H-90,0,401.92,441.95,0.377,2,P,85,6,250,0.665,OPC,0.44,20,Cylinder,41.8,IC,Protected compression bars,910,1000,14,3.5,75,N/A,6.9,750,0.138,250,25.6,34.6,4.33,83.57,3.91,110.49,2.71,22.8,9.45,8.41,Flexural-bending (ductile),"3.5 % Calcium chloride solution used as electrolyte. Hanger bars and stirrups protected, then cathodically charged to induce corrosion in tensile reinforcement. Average cylindrical compressive strength of each series reported. Corroded sample length assumed. "
659,"O'Flaherty and Browne (2019), T8/56-7",Tensile reinforcement isolated for independent corrosion.,R,SS_FPB_MONO,0,100,150,910,750,24,60,23,T_C,2,8,0.67,2,6,D,H-90,0,332.89,376.77,0.377,2,P,85,6,250,0.665,OPC,0.44,20,Cylinder,41.8,IC,Protected compression bars,910,1000,31,3.5,75,N/A,15.1,750,0.302,250,11.8,17,2.13,41.06,3.91,54.29,1,7.07,11.8,7.07,Flexural-bending (ductile),"3.5 % Calcium chloride solution used as electrolyte. Hanger bars and stirrups protected, then cathodically charged to induce corrosion in tensile reinforcement. Average cylindrical compressive strength of each series reported. Corroded sample length assumed. "
660,"O'Flaherty and Browne (2019), T8/56-8",Tensile reinforcement isolated for independent corrosion.,R,SS_FPB_MONO,0,100,150,910,750,24,60,23,T_C,2,8,0.67,2,6,D,H-90,0,385.08,426.06,0.377,2,P,85,6,250,0.665,OPC,0.44,20,Cylinder,41.8,IC,Protected compression bars,910,1000,24,3.5,75,N/A,8.9,750,0.178,250,21.2,26.2,3.28,63.29,3.91,83.66,2.5,7.45,8.48,2.98,Flexural-bending (ductile),"3.5 % Calcium chloride solution used as electrolyte. Hanger bars and stirrups protected, then cathodically charged to induce corrosion in tensile reinforcement. Average cylindrical compressive strength of each series reported. Corroded sample length assumed. "
661,"O'Flaherty and Browne (2019), T8/56-9",Tensile reinforcement isolated for independent corrosion.,R,SS_FPB_MONO,0,100,150,910,750,24,60,23,T_C,2,8,0.67,2,6,D,H-90,0,321.94,366.44,0.377,2,P,85,6,250,0.665,OPC,0.44,20,Cylinder,41.8,IC,Protected compression bars,910,1000,31,3.5,75,N/A,16.4,750,0.328,250,5.95,10,1.25,24.15,3.91,31.93,0.39,4.99,15.26,12.79,Flexural-bending (ductile),"3.5 % Calcium chloride solution used as electrolyte. Hanger bars and stirrups protected, then cathodically charged to induce corrosion in tensile reinforcement. Average cylindrical compressive strength of each series reported. Corroded sample length assumed. "
662,"O'Flaherty and Browne (2019), T10/26-1",Control.,R,SS_FPB_MONO,0,100,150,910,750,25,31,23,T_C,2,10,1.047,2,6,D,H-90,0,460,496.8,0.377,2,P,80,6,250,0.707,OPC,0.44,20,Cylinder,39.3,C,Control,0,0,0,0,0,N/A,0,0,0,250,75.4,86.9,10.86,100,7.81,139.12,3.31,7.83,22.78,2.37,Flexural-bending (ductile),Average cylindrical compressive strength of each series reported.
663,"O'Flaherty and Browne (2019), T10/26-2",Tensile reinforcement isolated for independent corrosion.,R,SS_FPB_MONO,0,100,150,910,750,25,31,23,T_C,2,10,1.047,2,6,D,H-90,0,424.64,463.42,0.377,2,P,80,6,250,0.707,OPC,0.44,20,Cylinder,39.3,IC,Protected compression bars,910,1000,14,3.5,75,N/A,4.2,750,0.105,250,73.4,86.7,10.84,99.77,7.81,138.8,3.42,9.48,21.46,2.77,Flexural-bending (ductile),"3.5 % Calcium chloride solution used as electrolyte. Hanger bars and stirrups protected, then cathodically charged to induce corrosion in tensile reinforcement. Average cylindrical compressive strength of each series reported. Corroded sample length assumed. "
664,"O'Flaherty and Browne (2019), T10/26-3",Tensile reinforcement isolated for independent corrosion.,R,SS_FPB_MONO,0,100,150,910,750,25,31,23,T_C,2,10,1.047,2,6,D,H-90,0,422.12,461.03,0.377,2,P,80,6,250,0.707,OPC,0.44,20,Cylinder,39.3,IC,Protected compression bars,910,1000,14,3.5,75,N/A,4.5,750,0.113,250,68.9,82.2,10.28,94.59,7.81,131.6,3.25,9.65,21.2,2.97,Flexural-bending (ductile),"3.5 % Calcium chloride solution used as electrolyte. Hanger bars and stirrups protected, then cathodically charged to induce corrosion in tensile reinforcement. Average cylindrical compressive strength of each series reported. Corroded sample length assumed. "
665,"O'Flaherty and Browne (2019), T10/26-4",Tensile reinforcement isolated for independent corrosion.,R,SS_FPB_MONO,0,100,150,910,750,25,31,23,T_C,2,10,1.047,2,6,D,H-90,0,438.11,476.13,0.377,2,P,80,6,250,0.707,OPC,0.44,20,Cylinder,39.3,IC,Protected compression bars,910,1000,10,3.5,75,N/A,2.6,750,0.065,250,55.1,68.4,8.55,78.71,7.81,109.5,2.14,12.8,25.75,5.98,Flexural-bending (ductile),"3.5 % Calcium chloride solution used as electrolyte. Hanger bars and stirrups protected, then cathodically charged to induce corrosion in tensile reinforcement. Average cylindrical compressive strength of each series reported. Corroded sample length assumed. "
666,"O'Flaherty and Browne (2019), T10/26-5",Tensile reinforcement isolated for independent corrosion.,R,SS_FPB_MONO,0,100,150,910,750,25,31,23,T_C,2,10,1.047,2,6,D,H-90,0,426.33,465,0.377,2,P,80,6,250,0.707,OPC,0.44,20,Cylinder,39.3,IC,Protected compression bars,910,1000,14,3.5,75,N/A,4,750,0.1,250,49,65,8.13,74.8,7.81,104.06,2.14,11.4,22.9,5.33,Flexural-bending (ductile),"3.5 % Calcium chloride solution used as electrolyte. Hanger bars and stirrups protected, then cathodically charged to induce corrosion in tensile reinforcement. Average cylindrical compressive strength of each series reported. Corroded sample length assumed. "
667,"O'Flaherty and Browne (2019), T10/26-6",Tensile reinforcement isolated for independent corrosion.,R,SS_FPB_MONO,0,100,150,910,750,25,31,23,T_C,2,10,1.047,2,6,D,H-90,0,405.28,445.13,0.377,2,P,80,6,250,0.707,OPC,0.44,20,Cylinder,39.3,IC,Protected compression bars,910,1000,14,3.5,75,N/A,6.5,750,0.163,250,47.4,63.9,7.99,73.53,7.81,102.3,1.74,10.1,27.24,5.8,Flexural-bending (ductile),"3.5 % Calcium chloride solution used as electrolyte. Hanger bars and stirrups protected, then cathodically charged to induce corrosion in tensile reinforcement. Average cylindrical compressive strength of each series reported. Corroded sample length assumed. "
668,"O'Flaherty and Browne (2019), T10/26-7",Tensile reinforcement isolated for independent corrosion.,R,SS_FPB_MONO,0,100,150,910,750,25,31,23,T_C,2,10,1.047,2,6,D,H-90,0,396.87,437.18,0.377,2,P,80,6,250,0.707,OPC,0.44,20,Cylinder,39.3,IC,Protected compression bars,910,1000,24,3.5,75,N/A,7.5,750,0.188,250,39.3,62.6,7.83,72.04,7.81,100.22,1.74,17.7,22.59,10.17,Flexural-bending (ductile),"3.5 % Calcium chloride solution used as electrolyte. Hanger bars and stirrups protected, then cathodically charged to induce corrosion in tensile reinforcement. Average cylindrical compressive strength of each series reported. Corroded sample length assumed. "
669,"O'Flaherty and Browne (2019), T10/36-1",Control.,R,SS_FPB_MONO,0,100,150,910,750,25,41,23,T_C,2,10,1.047,2,6,D,H-90,0,460,496.8,0.377,2,P,80,6,250,0.707,OPC,0.44,20,Cylinder,47.8,C,Control,0,0,0,0,0,N/A,0,0,0,250,63.1,75.9,9.49,100,7.22,131.37,3.34,10.9,18.89,3.26,Flexural-bending (ductile),Average cylindrical compressive strength of each series reported.
670,"O'Flaherty and Browne (2019), T10/36-2",Tensile reinforcement isolated for independent corrosion.,R,SS_FPB_MONO,0,100,150,910,750,25,41,23,T_C,2,10,1.047,2,6,D,H-90,0,438.96,476.93,0.377,2,P,80,6,250,0.707,OPC,0.44,20,Cylinder,47.8,IC,Protected compression bars,910,1000,10,3.5,75,N/A,2.5,750,0.063,250,58.9,69.5,8.69,91.57,7.22,120.3,2.66,10.3,22.14,3.87,Flexural-bending (ductile),"3.5 % Calcium chloride solution used as electrolyte. Hanger bars and stirrups protected, then cathodically charged to induce corrosion in tensile reinforcement. Average cylindrical compressive strength of each series reported. Corroded sample length assumed. "
671,"O'Flaherty and Browne (2019), T10/36-3",Tensile reinforcement isolated for independent corrosion.,R,SS_FPB_MONO,0,100,150,910,750,25,41,23,T_C,2,10,1.047,2,6,D,H-90,0,432.22,470.57,0.377,2,P,80,6,250,0.707,OPC,0.44,20,Cylinder,47.8,IC,Protected compression bars,910,1000,10,3.5,75,N/A,3.3,750,0.083,250,54.4,70.9,8.86,93.41,7.22,122.72,2.51,14.4,21.67,5.74,Flexural-bending (ductile),"3.5 % Calcium chloride solution used as electrolyte. Hanger bars and stirrups protected, then cathodically charged to induce corrosion in tensile reinforcement. Average cylindrical compressive strength of each series reported. Corroded sample length assumed. "
672,"O'Flaherty and Browne (2019), T10/36-4",Tensile reinforcement isolated for independent corrosion.,R,SS_FPB_MONO,0,100,150,910,750,25,41,23,T_C,2,10,1.047,2,6,D,H-90,0,403.6,443.54,0.377,2,P,80,6,250,0.707,OPC,0.44,20,Cylinder,47.8,IC,Protected compression bars,910,1000,14,3.5,75,N/A,6.7,750,0.168,250,44.3,57.7,7.21,76.02,7.22,99.87,2.31,14.4,19.18,6.23,Flexural-bending (ductile),"3.5 % Calcium chloride solution used as electrolyte. Hanger bars and stirrups protected, then cathodically charged to induce corrosion in tensile reinforcement. Average cylindrical compressive strength of each series reported. Corroded sample length assumed. "
673,"O'Flaherty and Browne (2019), T10/36-5",Tensile reinforcement isolated for independent corrosion.,R,SS_FPB_MONO,0,100,150,910,750,25,41,23,T_C,2,10,1.047,2,6,D,H-90,0,390.13,430.82,0.377,2,P,80,6,250,0.707,OPC,0.44,20,Cylinder,47.8,IC,Protected compression bars,910,1000,24,3.5,75,N/A,8.3,750,0.208,250,39.1,55.1,6.89,72.6,7.22,95.37,1.8,15.3,21.72,8.5,Flexural-bending (ductile),"3.5 % Calcium chloride solution used as electrolyte. Hanger bars and stirrups protected, then cathodically charged to induce corrosion in tensile reinforcement. Average cylindrical compressive strength of each series reported. Corroded sample length assumed. "
674,"O'Flaherty and Browne (2019), T10/36-6",Tensile reinforcement isolated for independent corrosion.,R,SS_FPB_MONO,0,100,150,910,750,25,41,23,T_C,2,10,1.047,2,6,D,H-90,0,382.55,423.67,0.377,2,P,80,6,250,0.707,OPC,0.44,20,Cylinder,47.8,IC,Protected compression bars,910,1000,24,3.5,75,N/A,9.2,750,0.23,250,39.1,54.2,6.78,71.41,7.22,93.81,1.8,13.3,21.72,7.39,Flexural-bending (ductile),"3.5 % Calcium chloride solution used as electrolyte. Hanger bars and stirrups protected, then cathodically charged to induce corrosion in tensile reinforcement. Average cylindrical compressive strength of each series reported. Corroded sample length assumed. "
675,"O'Flaherty and Browne (2019), T10/36-7",Tensile reinforcement isolated for independent corrosion.,R,SS_FPB_MONO,0,100,150,910,750,25,41,23,T_C,2,10,1.047,2,6,D,H-90,0,440.64,478.52,0.377,2,P,80,6,250,0.707,OPC,0.44,20,Cylinder,47.8,IC,Protected compression bars,910,1000,10,3.5,75,N/A,2.3,750,0.058,250,59.1,70.5,8.81,92.89,7.22,122.03,2.69,12.6,21.97,4.68,Flexural-bending (ductile),"3.5 % Calcium chloride solution used as electrolyte. Hanger bars and stirrups protected, then cathodically charged to induce corrosion in tensile reinforcement. Average cylindrical compressive strength of each series reported. Corroded sample length assumed. "
676,"Tan et al. (2019), D8-1",Control.,R,SS_FPB_MONO,0,80,120,1200,1100,23,23,22,T_C,2,8,1.047,2,6,D,H-180,0,334,437.4,0.589,2,P,150,4,,0.209,PCB40,0.6,,Cubic,25,C,Control,0,0,0,0,0,N/A,0,0,0,400,26.27,27.59,5.52,100,2.92,188.77,2.41,18.11,10.9,7.51,Flexural-bending (ductile),
677,"Tan et al. (2019), D8-2",Average mass losses only consider tensile bars.,R,SS_FPB_MONO,0,80,120,1200,1100,23,23,22,T_C,2,8,1.047,2,6,D,H-180,0,288.16,384.91,0.589,2,P,150,4,,0.209,PCB40,0.6,,Cubic,25,IC,External copper bar,1200,125,,3.5,120,N/A,7.5,1200,0.15,400,24.62,29.49,5.9,106.89,2.92,201.77,2.79,12.94,8.82,4.64,Flexural-bending (ductile),No visible cracks observable after corrosion.
678,"Tan et al. (2019), D8-3",Average mass losses only consider tensile bars.,R,SS_FPB_MONO,0,80,120,1200,1100,23,23,22,T_C,2,8,1.047,2,6,D,H-180,0,267.99,361.82,0.589,2,P,150,4,,0.209,PCB40,0.6,,Cubic,25,IC,External copper bar,1200,125,14,3.5,120,N/A,10.8,1200,0.216,400,21.08,24.79,4.96,89.85,2.92,169.61,2.08,14.07,10.13,6.76,Flexural-bending (ductile),"No visible cracks observable after corrosion. Current density back calculated from duration and mass loss assuming Faraday's law (estimate only) - since constant voltage of 5 V used in this study, current is likely variable. Final current density averaged over D8-3 and D10-3 estimates."
679,"Tan et al. (2019), D10-1",Control.,R,SS_FPB_MONO,0,80,120,1200,1100,24,24,22,T_C,2,10,1.636,2,6,D,H-180,0,334,437.4,0.589,2,P,150,4,,0.209,PCB40,0.6,,Cubic,25,C,Control,0,0,0,0,0,N/A,0,0,0,400,33.98,36.39,7.28,100,4.32,168.46,3.42,13.44,9.94,3.93,Flexural-bending (ductile),
680,"Tan et al. (2019), D10-2",Average mass losses only consider tensile bars.,R,SS_FPB_MONO,0,80,120,1200,1100,24,24,22,T_C,2,10,1.636,2,6,D,H-180,0,283.27,379.31,0.589,2,P,150,4,,0.209,PCB40,0.6,,Cubic,25,IC,External copper bar,1200,125,,3.5,120,N/A,8.3,1200,0.208,400,34.67,36.59,7.32,100.55,4.32,169.38,2.85,13.01,12.16,4.56,Flexural-bending (ductile),No visible cracks observable after corrosion.
681,"Tan et al. (2019), D10-3",Average mass losses only consider tensile bars.,R,SS_FPB_MONO,0,80,120,1200,1100,24,24,22,T_C,2,10,1.636,2,6,D,H-180,0,247.82,338.72,0.589,2,P,150,4,,0.209,PCB40,0.6,,Cubic,25,IC,External copper bar,1200,125,14,3.5,120,N/A,14.1,1200,0.353,400,26.43,29.19,5.84,80.21,4.32,135.13,1.82,6.6,14.52,3.63,Flexural-bending (brittle),"No visible cracks observable after corrosion. Current density back calculated from duration and mass loss assuming Faraday's law (estimate only) - since constant voltage of 5 V used in this study, current is likely variable. Final current density averaged over D8-3 and D10-3 estimates."
682,"Shen et al. (2019), B",Control.,R,SS_FPB_MONO,0,100,170,1500,1450,32,32,31,T_C,2,12,1.331,2,10,D,S,0,385,630,0.924,2,P,150,6,329,0.377,OPC,0.53,20,Cube,42.5,C,Control,0,0,0,0,0,N/A,0,0,0,475,51.65,54.5,12.94,100,10.95,118.18,5.96,10.9,8.67,1.83,Flexural-bending (ductile),
683,"Shen et al. (2019), BC",,R,SS_FPB_MONO,0,100,170,1500,1450,32,32,31,T_C,2,12,1.331,2,10,D,S,0,320.39,537.57,0.924,2,P,150,6,329,0.377,OPC,0.53,20,Cube,42.5,IC,Internal stainless steel belt,1500,200,43.3,5,170,4:3,9.17,1500,0.275,475,49.3,52.2,12.4,95.78,10.95,113.19,4.73,10.4,10.42,2.2,Flexural-bending (ductile),Sample length not reported. Target and actual corrosion damage not reported - estimation used by back calculating from Faraday's Law - attribute capacity loss to increased sustained loading..
684,"Shen et al. (2019), BCL-30",,R,SS_FPB_MONO_SUST,30,100,170,1500,1450,32,32,31,T_C,2,12,1.331,2,10,D,S,0,320.39,537.57,0.924,2,P,150,6,329,0.377,OPC,0.53,20,Cube,42.5,IC,Internal stainless steel belt,1500,200,43.3,5,170,4:3,9.17,1500,0.275,475,44.9,47.5,11.28,87.16,10.95,103,2.87,9.98,15.64,3.48,Flexural-bending (ductile),Sample length not reported. Target and actual corrosion damage not reported - estimation used by back calculating from Faraday's Law - attribute capacity loss to increased sustained loading..
685,"Shen et al. (2019), BCL-50",,R,SS_FPB_MONO_SUST,50,100,170,1500,1450,32,32,31,T_C,2,12,1.331,2,10,D,S,0,320.39,537.57,0.924,2,P,150,6,329,0.377,OPC,0.53,20,Cube,42.5,IC,Internal stainless steel belt,1500,200,43.3,5,170,4:3,9.17,1500,0.275,475,39.2,45.4,10.78,83.3,10.95,98.44,2.06,7.47,19.03,3.63,Flexural-bending (ductile),Sample length not reported. Target and actual corrosion damage not reported - estimation used by back calculating from Faraday's Law - attribute capacity loss to increased sustained loading..
686,"Zhang et al. (2019), A-2",No control specimen - cannot use data for residual bending capacity. Wooden stick provided as stirrup hanger in compression zone.,R,SS_FPB_MONO,0,80,140,1460,1260,40,26.5,0,ST,1,13,1.185,0,0,D,H-180,0,274.04,401.88,0,2,P,100,6,,0.707,OPC,0.5,20,Cylinder,50.7,IC,External copper net,1460,50,,3,50,N/A,11.24,100,0.365,490,16.9,26,6.37,,4.89,130.18,4.3,70.3,3.93,16.35,Flexural-bending (ductile),No uncorroded benchmark provided. Corrosion duration not reported.
687,"Zhang et al. (2019), A-3",No control specimen - cannot use data for residual bending capacity. Wooden stick provided as stirrup hanger in compression zone.,R,SS_FPB_MONO,0,80,140,1460,1260,40,26.5,0,ST,1,13,1.185,0,0,D,H-180,0,276.81,405.33,0,2,P,100,6,,0.707,OPC,0.5,20,Cylinder,48.3,IC,External copper net,1460,100,,3,50,N/A,10.8,100,0.351,490,16.5,24,5.88,,4.88,120.54,4.38,56,3.77,12.79,Flexural-bending (ductile),No uncorroded benchmark provided. Corrosion duration not reported.
688,"Zhang et al. (2019), A-4",No control specimen - cannot use data for residual bending capacity. Wooden stick provided as stirrup hanger in compression zone.,R,SS_FPB_MONO,0,80,140,1460,1260,40,26.5,0,ST,1,13,1.185,0,0,D,H-180,0,261.22,385.96,0,2,P,100,6,,0.707,OPC,0.5,20,Cylinder,49,IC,External copper net,1460,200,,3,50,N/A,13.27,100,0.431,490,16.4,23.4,5.73,,4.88,117.41,4.26,54.6,3.85,12.82,Flexural-bending (ductile),No uncorroded benchmark provided. Corrosion duration not reported.
689,"Zhang et al. (2019), A-5",No control specimen - cannot use data for residual bending capacity. Wooden stick provided as stirrup hanger in compression zone.,R,SS_FPB_MONO,0,80,140,1460,1260,40,26.5,0,ST,1,13,1.185,0,0,D,H-180,0,257.75,381.65,0,2,P,100,6,,0.707,OPC,0.5,20,Cylinder,30.2,IC,External copper net,1460,500,,3,50,N/A,13.82,100,0.449,490,15,22,5.39,,4.69,115,4.3,63.3,3.49,14.72,Flexural-bending (ductile),No uncorroded benchmark provided. Corrosion duration not reported.
690,"Zhang et al. (2019), B-1",No control specimen - cannot use data for residual bending capacity. Wooden stick provided as stirrup hanger in compression zone.,R,SS_FPB_MONO,0,80,140,1460,1260,40,16.5,0,ST,1,13,1.185,0,0,D,H-180,0,249.16,370.99,0,2,P,100,6,,0.707,OPC,0.5,20,Cylinder,50.1,IC,External copper net,1460,100,,3,50,N/A,15.18,100,0.493,490,17.5,24.3,5.95,,5.35,111.33,4.86,60.1,3.6,12.37,Flexural-bending (ductile),No uncorroded benchmark provided. Corrosion duration not reported.
691,"Zhang et al. (2019), B-2",No control specimen - cannot use data for residual bending capacity. Wooden stick provided as stirrup hanger in compression zone.,R,SS_FPB_MONO,0,80,140,1460,1260,40,19.5,0,ST,1,19,2.532,0,0,D,H-180,0,263.24,388.47,0,2,P,100,6,,0.707,OPC,0.5,20,Cylinder,47,IC,External copper net,1460,100,,3,50,N/A,12.95,100,0.615,490,39.4,51.4,12.59,,10.29,122.38,6.96,40.1,5.66,5.76,Flexural-bending (brittle),No uncorroded benchmark provided. Corrosion duration not reported.
692,"Zhang et al. (2019), B-3",No control specimen - cannot use data for residual bending capacity. Wooden stick provided as stirrup hanger in compression zone.,R,SS_FPB_MONO,0,80,140,1460,1260,40,29.5,0,ST,1,19,2.532,0,0,D,H-180,0,266.46,392.47,0,2,P,100,6,,0.707,OPC,0.5,20,Cylinder,47,IC,External copper net,1460,100,,3,50,N/A,12.44,100,0.591,490,35.2,45.6,11.17,,9.31,119.98,7.78,42.8,4.52,5.5,Flexural-bending (brittle),No uncorroded benchmark provided. Corrosion duration not reported.
693,"Zhang et al. (2019), C-1",No control specimen - cannot use data for residual bending capacity. Wooden stick provided as stirrup hanger in compression zone.,R,SS_FPB_MONO,0,80,140,1460,1260,40,26.5,0,ST,1,13,1.185,0,0,D,H-180,0,269.93,396.78,0,2,P,100,6,,0.707,OPC,0.71,20,Cylinder,38.6,IC,External copper net,1460,100,,3,50,N/A,11.89,100,0.386,490,15.7,23.6,5.78,,4.8,120.51,4.54,62.2,3.46,13.7,Flexural-bending (ductile),No uncorroded benchmark provided. Corrosion duration not reported.
694,"Biswas et al. (2020), R-0",Control. 4 x 6 mm bars used as mid-reinforcement (two layers).,R,SS_FPB_MONO,0,200,350,2000,1200,41.5,41.5,35,T_M_C,3,13,0.569,2,10,D,S,0,463,,0.224,2,P,140,6,352,0.202,OPC,0.52,,Cylinder,31,C,Control,0,0,0,0,0,N/A,0,0,0,400,230,272,54.4,100,53.64,101.42,2.2,55.2,104.55,25.09,Flexural-bending (ductile),Only the average 28-day compressive strength reported.
695,"Biswas et al. (2020), R-11",4 x 6 mm bars used as mid-reinforcement (two layers). Mid-span stirrups protected with epoxy coat.,R,SS_FPB_MONO,0,200,350,2000,1200,41.5,41.5,35,T_M_C,3,13,0.569,2,10,D,S,0,369.8,,0.224,2,P,140,6,,0.202,OPC,0.52,,Cylinder,31,IC,External stainless steel plate,900,850,,5,62.5,N/A,11,100,0.358,400,220,263,52.6,96.69,53.64,98.06,2.1,42.3,104.76,20.14,Flexural-bending (ductile),Only the average 28-day compressive strength reported.
696,"Biswas et al. (2020), R-17A",5 x 6 mm bars used as mid-reinforcement (two layers). Mid-span stirrups protected with epoxy coat.,R,SS_FPB_MONO,0,200,350,2000,1200,41.5,41.5,35,T_M_C,3,13,0.569,2,10,D,S,0,318.96,,0.224,2,P,140,6,,0.202,OPC,0.52,,Cylinder,31,IC,External stainless steel plate,900,850,,5,62.5,N/A,17,100,0.553,400,195,246,49.2,90.44,53.64,91.72,2,53.9,97.5,26.95,Flexural-bending (ductile),Only the average 28-day compressive strength reported.
697,"Biswas et al. (2020), R-17B",6 x 6 mm bars used as mid-reinforcement (two layers). Mid-span stirrups protected with epoxy coat.,R,SS_FPB_MONO,0,200,350,2000,1200,41.5,41.5,35,T_M_C,3,13,0.569,2,10,D,S,0,318.96,,0.224,2,P,140,6,,0.202,OPC,0.52,,Cylinder,31,IC,External stainless steel plate,900,850,,5,62.5,N/A,17,100,0.553,400,192,247,49.4,90.81,53.64,92.1,1.9,26,101.05,13.68,Flexural-bending (ductile),Only the average 28-day compressive strength reported.
698,"Biswas et al. (2020), R-26A",7 x 6 mm bars used as mid-reinforcement (two layers). Mid-span stirrups protected with epoxy coat.,R,SS_FPB_MONO,0,200,350,2000,1200,41.5,41.5,35,T_M_C,3,13,0.569,2,10,D,S,0,276.13,,0.224,2,P,140,6,,0.202,OPC,0.52,,Cylinder,31,IC,External stainless steel plate,900,850,,5,62.5,N/A,26,100,0.845,400,160,210,42,77.21,53.64,78.3,1.4,10.9,114.29,7.79,Flexural-bending (brittle),Only the average 28-day compressive strength reported.
699,"Biswas et al. (2020), R-26B",8 x 6 mm bars used as mid-reinforcement (two layers). Mid-span stirrups protected with epoxy coat.,R,SS_FPB_MONO,0,200,350,2000,1200,41.5,41.5,35,T_M_C,3,13,0.569,2,10,D,S,0,268.17,,0.224,2,P,140,6,,0.202,OPC,0.52,,Cylinder,31,IC,External stainless steel plate,900,850,,5,62.5,N/A,28,100,0.91,400,156,183,36.6,67.28,53.64,68.23,1.8,5.9,86.67,3.28,Flexural-bending (brittle),Only the average 28-day compressive strength reported.
700,"Biswas et al. (2020), R-38",9 x 6 mm bars used as mid-reinforcement (two layers). Mid-span stirrups protected with epoxy coat.,R,SS_FPB_MONO,0,200,350,2000,1200,41.5,41.5,35,T_M_C,3,13,0.569,2,10,D,S,0,228.35,,0.224,2,P,140,6,,0.202,OPC,0.52,,Cylinder,31,IC,External stainless steel plate,900,850,,5,62.5,N/A,38,100,1.235,400,65,90,18,33.09,53.64,33.56,1,6.2,65,6.2,Flexural-bending (brittle),Only the average 28-day compressive strength reported.
701,"Yalciner et al. (2020), A1",Control.,R,SS_TPB_MONO,0,250,400,2500,2300,25,25,25,T_C,4,12,0.452,2,12,D,H-90,0,489,599,0.226,2,D,150,10,571,0.419,OPC,0.43,,Cube,44,C,Control,0,0,0,0,0,N/A,0,0,0,1150,162.45,182.3,104.82,100,80.29,130.55,3.9,116.1,41.65,29.77,Flexural-bending (ductile),
702,"Yalciner et al. (2020), A2",,R,SS_TPB_MONO,0,250,400,2500,2300,25,25,25,T_C,4,12,0.452,2,12,D,H-90,0,419.29,524.34,0.226,2,D,150,10,538.9,0.419,OPC,0.43,,Cube,44,IC,External copper plate,2500,92.6,77.4,3.5,380,N/A,7.79,2500,0.234,1150,155.08,165.76,95.31,90.93,80.29,118.71,5,56.7,31.02,11.34,Flexural-bending (ductile),Full length of tensile bars extracted - average sample size not reported.
703,"Yalciner et al. (2020), A3",,R,SS_TPB_MONO,0,250,400,2500,2300,25,25,25,T_C,4,12,0.452,2,12,D,H-90,0,406.31,510.44,0.226,2,D,150,10,470.7,0.419,OPC,0.43,,Cube,44,IC,External copper plate,2500,57.2,150.1,3.5,380,N/A,9.24,2500,0.277,1150,120.96,136.37,78.41,74.8,80.29,97.66,6,33.3,20.16,5.55,Flexural-bending (ductile),Full length of tensile bars extracted - average sample size not reported.
704,"Yalciner et al. (2020), A4",,R,SS_TPB_MONO,0,250,400,2500,2300,25,25,25,T_C,4,12,0.452,2,12,D,H-90,0,345.91,445.75,0.226,2,D,150,10,478.7,0.419,OPC,0.43,,Cube,44,IC,External copper plate,2500,82.5,178.8,3.5,380,N/A,15.99,2500,0.48,1150,111.18,117.46,67.54,64.43,80.29,84.12,7,24.5,15.88,3.5,Flexural-bending (ductile),Full length of tensile bars extracted - average sample size not reported.
705,"Yalciner et al. (2020), B1",Control.,R,SS_TPB_MONO,0,250,400,2500,2300,25,25,25,T_C,4,16,0.804,2,12,D,H-90,0,411,491,0.226,2,D,130,10,571,0.483,OPC,0.52,,Cube,30,C,Control,0,0,0,0,0,N/A,0,0,0,1150,277.48,280.99,161.57,100,116.82,138.31,4.4,143.6,63.06,32.64,Flexural-bending (ductile),
706,"Yalciner et al. (2020), B2",,R,SS_TPB_MONO,0,250,400,2500,2300,25,25,25,T_C,4,16,0.804,2,12,D,H-90,0,379.26,457.85,0.226,2,D,130,10,529.1,0.483,OPC,0.52,,Cube,30,IC,External copper plate,2500,38.5,130.1,3.5,380,N/A,4.22,2500,0.169,1150,215.39,228.45,131.36,81.3,116.82,112.45,4.7,82.7,45.83,17.6,Flexural-bending (ductile),Full length of tensile bars extracted - average sample size not reported.
707,"Yalciner et al. (2020), B3",,R,SS_TPB_MONO,0,250,400,2500,2300,25,25,25,T_C,4,16,0.804,2,12,D,H-90,0,358.43,436.09,0.226,2,D,130,10,527.1,0.483,OPC,0.52,,Cube,30,IC,External copper plate,2500,45.9,179.5,3.5,380,N/A,6.99,2500,0.28,1150,205.72,223.32,128.41,79.48,116.82,109.92,5.6,64.5,36.74,11.52,Flexural-bending (ductile),Full length of tensile bars extracted - average sample size not reported.
708,"Yalciner et al. (2020), B4",,R,SS_TPB_MONO,0,250,400,2500,2300,25,25,25,T_C,4,16,0.804,2,12,D,H-90,0,350,427.29,0.226,2,D,130,10,497.5,0.483,OPC,0.52,,Cube,30,IC,External copper plate,2500,45.9,208.5,3.5,380,N/A,8.11,2500,0.324,1150,177.55,184.61,106.15,65.7,116.82,90.87,6.2,41.6,28.64,6.71,Flexural-bending (ductile),Full length of tensile bars extracted - average sample size not reported.
709,"Hansapinyo et al. (2021), A1-1",Control. Singly reinforced. Acrylic rod used for compression hanger. Elliptical stirrup used.,R,SS_FPB_MONO,0,80,120,550,450,31,31,0,ST,1,10,0.818,0,0,D,S,0,390,520,0,2,P,50,6,335,1.414,OPC,0.7,0,Cylinder,30,C,Control,0,0,0,0,0,N/A,0,0,0,175,,34.4,3.01,100,2.57,116.96,2,11.4,17.1,5.7,Flexural-bending (ductile),No coarse aggregate used. Only average 28-day compressive strength of cylinders reported.
710,"Hansapinyo et al. (2021), A1-2",Singly reinforced. Acrylic rod used for compression hanger. Elliptical stirrup used.,R,SS_FPB_MONO,0,80,120,550,450,31,31,0,ST,1,10,0.818,0,0,D,S,0,155.45,205.14,0,2,P,50,6,,1.414,OPC,0.7,0,Cylinder,30,IC,External stainless steel plate,300,,,3,1,N/A,49,100,1.225,175,,7.5,0.66,21.8,2.57,25.5,0.6,1.8,14.7,3,Flexural-bending (brittle),No coarse aggregate used. Only average 28-day compressive strength of cylinders reported. Corrosion current density and duration not reported.
711,"Hansapinyo et al. (2021), A1-3",Singly reinforced. Acrylic rod used for compression hanger. Elliptical stirrup used.,R,SS_FPB_MONO,0,80,120,550,450,31,31,0,ST,1,10,0.818,0,0,D,S,0,115.21,145.86,0,2,P,50,6,,1.414,OPC,0.7,0,Cylinder,30,IC,External stainless steel plate,300,,,3,1,N/A,61,100,1.525,175,,5.2,0.46,15.12,2.57,17.68,0.6,1.4,10.3,2.33,Flexural-bending (brittle),No coarse aggregate used. Only average 28-day compressive strength of cylinders reported. Corrosion current density and duration not reported.
712,"Hansapinyo et al. (2021), A1-4",Singly reinforced. Acrylic rod used for compression hanger. Elliptical stirrup used.,R,SS_FPB_MONO,0,80,120,550,450,31,31,0,ST,1,10,0.818,0,0,D,S,0,195.7,264.42,0,2,P,50,6,,1.414,OPC,0.7,0,Cylinder,30,IC,External stainless steel plate,300,,,3,1,N/A,37,100,0.925,175,,30.1,2.63,87.5,2.57,102.34,1.8,4.6,17.9,2.56,Flexural-bending (brittle),No coarse aggregate used. Only average 28-day compressive strength of cylinders reported. Corrosion current density and duration not reported.
713,"Hansapinyo et al. (2021), A1-5",Singly reinforced. Acrylic rod used for compression hanger. Elliptical stirrup used.,R,SS_FPB_MONO,0,80,120,550,450,31,31,0,ST,1,10,0.818,0,0,D,S,0,105.14,131.04,0,2,P,50,6,,1.414,OPC,0.7,0,Cylinder,30,IC,External stainless steel plate,300,,,3,1,N/A,64,100,1.6,175,,2.4,0.21,6.98,2.57,8.16,0.23,0.37,13.5,1.61,Flexural-bending (brittle),No coarse aggregate used. Only average 28-day compressive strength of cylinders reported. Corrosion current density and duration not reported.
