Repository: Dr-Yehia/corrosion-rc-beam-optimizer

<!-- README.md — Corrosion RC Beam Optimizer -->

<h1 align="center">
  🏗️ Corrosion RC Beam Optimizer
</h1>
  <b>PhD Research Pipeline</b> &nbsp;—&nbsp;
  Neural Network × NSGA-III Genetic Algorithm × PySR × SHAP<br/>

Predicting the <b>Residual Flexural Capacity R(%)</b> of corroded reinforced concrete beams
---

## 📌 Overview

This repository contains the complete research pipeline for predicting the
**residual flexural capacity R(%)** of corroded reinforced concrete (RC) beams.
The study introduces a two-layer benchmarking strategy:

| Layer | Benchmark | Target R² | Reference |
|-------|-----------|------------|----------|

File: Database (1).csv (part 11 of 11)
Ã¯Â»Â¿No.,"Author, Specimen ID ",Comments,Cross-section,Test Type and Configuration,Sustained Loading (% Ultimate),Width (mm),Depth (mm),Length (mm),Test Length (mm),Side Cover to Ctr of Tension Bar (mm),Bottom Cover to Ctr of Tension Bar (mm),Top Cover to Ctr of Compression Bar (mm),Reinforcement Design,# Tensile Bars,"Diameter Tensile Bars, db,t (mm)","Tension Reinforcement Ratio, pten (%)",# Compression Bars,"Diameter Comp Bars, db,c (mm)",Longitudinal Bar Type,Tension Bar End Anchorage,Lsplice (mm),"fy Longitudinal Bars (Tensile), (MPa) ","fsu Long Bars, (MPa)","Comp Reinforcement Ratio, pcom (%)",# Stirrup Legs,Stirrup Bar Type,"Stirrup Spacing, s (mm) ","Stirrup Diameter, ds (mm)","fy,s Stirrup Bars","Stirrup Volumetric Ratio, ÃÂs",Cement Type,W/C Ratio,Max Aggregate Size (mm),Comp. Test Method,f'c (MPa),Corrosion Method,Cathode Type,"Corrosion Zone Length, Lc (mm)","Corrosion Current Density, Icorr (ÃÂ¼A/cm2)","Duration, (days)",Solution Concetration (% NaCl),Immersion Depth (mm),Wet/Dry Cyclic Ratio (days),"Mass Loss (Tensile bars), ÃÂ·m (%)","Average Sample Length, (mm)","Corrosion Penetration Depth, Xaver (mm)","Shear Span, x (mm)",Py (kN),Pmax (kN),"Mmax,exp (kNm)","Residual Capacity, R (%)",MACI (kNm),"Mmax,exp/ MACI (%)",ÃÂy (mm),ÃÂult (mm),"Elastic Stiffness, k (kN/mm)","Displacement Ductility, ÃÂ¼ÃÂ",Failure Mode,Extra Notes
714,"Hansapinyo et al. (2021), A1-6",Singly reinforced. Acrylic rod used for compression hanger. Elliptical stirrup used.,R,SS_FPB_MONO,0,80,120,550,450,31,31,0,ST,1,10,0.818,0,0,D,S,0,182.29,244.66,0,2,P,50,6,,1.414,OPC,0.7,0,Cylinder,30,IC,External stainless steel plate,300,,,3,1,N/A,41,100,1.025,175,,10,0.88,29.07,2.57,34,0.7,2.5,12.8,3.57,Flexural-bending (brittle),No coarse aggregate used. Only average 28-day compressive strength of cylinders reported. Corrosion current density and duration not reported.
715,"Hansapinyo et al. (2021), A1-7",Singly reinforced. Acrylic rod used for compression hanger. Elliptical stirrup used.,R,SS_FPB_MONO,0,80,120,550,450,31,31,0,ST,1,10,0.818,0,0,D,S,0,340.04,461.76,0,2,P,50,6,,1.414,OPC,0.7,0,Cylinder,30,IC,External stainless steel plate,300,,,3,1,N/A,7,100,0.175,175,,33.4,2.92,97.09,2.57,113.56,2.2,11.1,16.6,5.05,Flexural-bending (ductile),No coarse aggregate used. Only average 28-day compressive strength of cylinders reported. Corrosion current density and duration not reported.
716,"Hansapinyo et al. (2021), A1-8",Singly reinforced. Acrylic rod used for compression hanger. Elliptical stirrup used.,R,SS_FPB_MONO,0,80,120,550,450,31,31,0,ST,1,10,0.818,0,0,D,S,0,340.04,461.76,0,2,P,50,6,,1.414,OPC,0.7,0,Cylinder,30,IC,External stainless steel plate,300,,,3,1,N/A,7,100,0.175,175,,34.4,3.01,100,2.57,116.96,2,16.4,19.3,8.2,Flexural-bending (ductile),No coarse aggregate used. Only average 28-day compressive strength of cylinders reported. Corrosion current density and duration not reported.
717,"Hansapinyo et al. (2021), A2-1",Singly reinforced. Acrylic rod used for compression hanger. Elliptical stirrup used. Stirrups insulated around tension reinforcement.,R,SS_FPB_MONO,0,80,120,550,450,31,31,0,ST,1,10,0.818,0,0,D,S,0,205.76,279.24,0,2,P,50,6,,1.414,OPC,0.7,0,Cylinder,30,IC,External stainless steel plate,300,,,3,1,N/A,34,100,0.85,175,,10.5,0.92,30.52,2.57,35.7,0.6,1.8,19.2,3,Flexural-bending (brittle),No coarse aggregate used. Only average 28-day compressive strength of cylinders reported. Corrosion current density and duration not reported.
718,"Hansapinyo et al. (2021), A2-2",Singly reinforced. Acrylic rod used for compression hanger. Elliptical stirrup used. Stirrups insulated around tension reinforcement.,R,SS_FPB_MONO,0,80,120,550,450,31,31,0,ST,1,10,0.818,0,0,D,S,0,182.29,244.66,0,2,P,50,6,,1.414,OPC,0.7,0,Cylinder,30,IC,External stainless steel plate,300,,,3,1,N/A,41,100,1.025,175,,18.3,1.6,53.2,2.57,62.22,0.8,7.6,22.9,9.5,Flexural-bending (brittle),No coarse aggregate used. Only average 28-day compressive strength of cylinders reported. Corrosion current density and duration not reported.
719,"Hansapinyo et al. (2021), A2-3",Singly reinforced. Acrylic rod used for compression hanger. Elliptical stirrup used. Stirrups insulated around tension reinforcement.,R,SS_FPB_MONO,0,80,120,550,450,31,31,0,ST,1,10,0.818,0,0,D,S,0,202.41,274.3,0,2,P,50,6,,1.414,OPC,0.7,0,Cylinder,30,IC,External stainless steel plate,300,,,3,1,N/A,35,100,0.875,175,,20.3,1.78,59.01,2.57,69.02,1.1,6,18.4,5.45,Flexural-bending (brittle),No coarse aggregate used. Only average 28-day compressive strength of cylinders reported. Corrosion current density and duration not reported.
720,"Hansapinyo et al. (2021), A2-4",Singly reinforced. Acrylic rod used for compression hanger. Elliptical stirrup used. Stirrups insulated around tension reinforcement.,R,SS_FPB_MONO,0,80,120,550,450,31,31,0,ST,1,10,0.818,0,0,D,S,0,197.3,295.36,0,2,P,50,6,,1.414,OPC,0.7,0,Cylinder,30,IC,External stainless steel plate,300,,,3,1,N/A,27,100,0.675,175,,29.8,2.61,86.63,2.57,101.32,1.4,18.4,22.2,13.14,Flexural-bending (ductile),No coarse aggregate used. Only average 28-day compressive strength of cylinders reported. Corrosion current density and duration not reported.
721,"Hansapinyo et al. (2021), A2-5",Singly reinforced. Acrylic rod used for compression hanger. Elliptical stirrup used. Stirrups insulated around tension reinforcement.,R,SS_FPB_MONO,0,80,120,550,450,31,31,0,ST,1,10,0.818,0,0,D,S,0,290.08,403.52,0,2,P,50,6,,1.414,OPC,0.7,0,Cylinder,30,IC,External stainless steel plate,300,,,3,1,N/A,14,100,0.35,175,,34.1,2.98,99.13,2.57,115.94,2.1,11.7,17.9,5.57,Flexural-bending (ductile),No coarse aggregate used. Only average 28-day compressive strength of cylinders reported. Corrosion current density and duration not reported.
722,"Hansapinyo et al. (2021), A2-6",Singly reinforced. Acrylic rod used for compression hanger. Elliptical stirrup used. Stirrups insulated around tension reinforcement.,R,SS_FPB_MONO,0,80,120,550,450,31,31,0,ST,1,10,0.818,0,0,D,S,0,261.53,370.24,0,2,P,50,6,,1.414,OPC,0.7,0,Cylinder,30,IC,External stainless steel plate,300,,,3,1,N/A,18,100,0.45,175,,31.8,2.78,92.44,2.57,108.12,2,22.1,17.9,11.05,Flexural-bending (ductile),No coarse aggregate used. Only average 28-day compressive strength of cylinders reported. Corrosion current density and duration not reported.
723,"Hansapinyo et al. (2021), A2-7",Singly reinforced. Acrylic rod used for compression hanger. Elliptical stirrup used. Stirrups insulated around tension reinforcement.,R,SS_FPB_MONO,0,80,120,550,450,31,31,0,ST,1,10,0.818,0,0,D,S,0,222.53,303.94,0,2,P,50,6,,1.414,OPC,0.7,0,Cylinder,30,IC,External stainless steel plate,300,,,3,1,N/A,29,100,0.725,175,,28.1,2.46,81.69,2.57,95.54,1.4,18.4,20,13.14,Flexural-bending (ductile),No coarse aggregate used. Only average 28-day compressive strength of cylinders reported. Corrosion current density and duration not reported.
724,"Hansapinyo et al. (2021), A2-8",Singly reinforced. Acrylic rod used for compression hanger. Elliptical stirrup used. Stirrups insulated around tension reinforcement.,R,SS_FPB_MONO,0,80,120,550,450,31,31,0,ST,1,10,0.818,0,0,D,S,0,297.22,411.84,0,2,P,50,6,,1.414,OPC,0.7,0,Cylinder,30,IC,External stainless steel plate,300,,,3,1,N/A,13,100,0.325,175,,32,2.8,93.02,2.57,108.8,1.9,17.6,17.9,9.26,Flexural-bending (ductile),No coarse aggregate used. Only average 28-day compressive strength of cylinders reported. Corrosion current density and duration not reported.
725,"Hansapinyo et al. (2021), A2-9",Singly reinforced. Acrylic rod used for compression hanger. Elliptical stirrup used. Stirrups insulated around tension reinforcement.,R,SS_FPB_MONO,0,80,120,550,450,31,31,0,ST,1,10,0.818,0,0,D,S,0,304.36,420.16,0,2,P,50,6,,1.414,OPC,0.7,0,Cylinder,30,IC,External stainless steel plate,300,,,3,1,N/A,12,100,0.3,175,,31.8,2.78,92.44,2.57,108.12,1.9,13.1,17.9,6.89,Flexural-bending (ductile),No coarse aggregate used. Only average 28-day compressive strength of cylinders reported. Corrosion current density and duration not reported.
726,"Hansapinyo et al. (2021), A2-10",Singly reinforced. Acrylic rod used for compression hanger. Elliptical stirrup used. Stirrups insulated around tension reinforcement.,R,SS_FPB_MONO,0,80,120,550,450,31,31,0,ST,1,10,0.818,0,0,D,S,0,325.77,445.12,0,2,P,50,6,,1.414,OPC,0.7,0,Cylinder,30,IC,External stainless steel plate,300,,,3,1,N/A,9,100,0.225,175,,35,3.06,101.74,2.57,119,2.2,23.9,17.9,10.86,Flexural-bending (ductile),No coarse aggregate used. Only average 28-day compressive strength of cylinders reported. Corrosion current density and duration not reported.
727,"Hansapinyo et al. (2021), A3-1",Control. Singly reinforced. Acrylic rod used for compression hanger. Elliptical stirrup used. Stirrups insulated around tension reinforcement.,R,SS_FPB_MONO,0,80,120,550,450,28,28,0,ST,1,10,0.818,0,0,D,S,0,390,520,0,2,P,25,3,280,0.707,OPC,0.7,0,Cylinder,30,C,Control,0,0,0,0,1,N/A,0,0,0,175,,39,3.41,100,2.63,129.55,2.3,19,17.9,8.26,Flexural-bending (ductile),No coarse aggregate used. Only average 28-day compressive strength of cylinders reported. Corrosion current density and duration not reported.
728,"Hansapinyo et al. (2021), A3-2",Singly reinforced. Acrylic rod used for compression hanger. Elliptical stirrup used. Stirrups insulated around tension reinforcement.,R,SS_FPB_MONO,0,80,120,550,450,28,28,0,ST,1,10,0.818,0,0,D,S,0,332.9,453.44,0,2,P,25,3,,0.707,OPC,0.7,0,Cylinder,30,IC,External stainless steel plate,300,,,3,1,N/A,8,100,0.2,175,,37.3,3.26,95.64,2.63,123.9,2.2,22,17.9,10,Flexural-bending (ductile),No coarse aggregate used. Only average 28-day compressive strength of cylinders reported. Corrosion current density and duration not reported.
729,"Hansapinyo et al. (2021), A3-3",Singly reinforced. Acrylic rod used for compression hanger. Elliptical stirrup used. Stirrups insulated around tension reinforcement.,R,SS_FPB_MONO,0,80,120,550,450,28,28,0,ST,1,10,0.818,0,0,D,S,0,347.18,470.08,0,2,P,25,3,,0.707,OPC,0.7,0,Cylinder,30,IC,External stainless steel plate,300,,,3,1,N/A,6,100,0.15,175,,37.9,3.32,97.18,2.63,125.89,2.2,19,17.9,8.64,Flexural-bending (ductile),No coarse aggregate used. Only average 28-day compressive strength of cylinders reported. Corrosion current density and duration not reported.
730,"Hansapinyo et al. (2021), A3-4",Singly reinforced. Acrylic rod used for compression hanger. Elliptical stirrup used. Stirrups insulated around tension reinforcement.,R,SS_FPB_MONO,0,80,120,550,450,28,28,0,ST,1,10,0.818,0,0,D,S,0,325.77,445.12,0,2,P,25,3,,0.707,OPC,0.7,0,Cylinder,30,IC,External stainless steel plate,300,,,3,1,N/A,9,100,0.225,175,,34.5,3.02,88.46,2.63,114.6,2,23,17.9,11.5,Flexural-bending (ductile),No coarse aggregate used. Only average 28-day compressive strength of cylinders reported. Corrosion current density and duration not reported.
731,"Hansapinyo et al. (2021), A3-5",Singly reinforced. Acrylic rod used for compression hanger. Elliptical stirrup used. Stirrups insulated around tension reinforcement.,R,SS_FPB_MONO,0,80,120,550,450,28,28,0,ST,1,10,0.818,0,0,D,S,0,340.04,461.76,0,2,P,25,3,,0.707,OPC,0.7,0,Cylinder,30,IC,External stainless steel plate,300,,,3,1,N/A,7,100,0.175,175,,36.6,3.2,93.85,2.63,121.58,2.5,25,14.9,10,Flexural-bending (ductile),No coarse aggregate used. Only average 28-day compressive strength of cylinders reported. Corrosion current density and duration not reported.
732,"Hansapinyo et al. (2021), A3-6",Singly reinforced. Acrylic rod used for compression hanger. Elliptical stirrup used. Stirrups insulated around tension reinforcement.,R,SS_FPB_MONO,0,80,120,550,450,28,28,0,ST,1,10,0.818,0,0,D,S,0,340.04,461.76,0,2,P,25,3,,0.707,OPC,0.7,0,Cylinder,30,IC,External stainless steel plate,300,,,3,1,N/A,7,100,0.175,175,,35.7,3.12,91.54,2.63,118.59,2.2,25,15.9,11.36,Flexural-bending (ductile),No coarse aggregate used. Only average 28-day compressive strength of cylinders reported. Corrosion current density and duration not reported.
733,"Hansapinyo et al. (2021), A3-7",Singly reinforced. Acrylic rod used for compression hanger. Elliptical stirrup used. Stirrups insulated around tension reinforcement.,R,SS_FPB_MONO,0,80,120,550,450,28,28,0,ST,1,10,0.818,0,0,D,S,0,282.95,395.2,0,2,P,25,3,,0.707,OPC,0.7,0,Cylinder,30,IC,External stainless steel plate,300,,,3,1,N/A,15,100,0.375,175,,31.6,2.77,81.03,2.63,104.97,1.9,7.2,17.2,3.79,Flexural-bending (ductile),No coarse aggregate used. Only average 28-day compressive strength of cylinders reported. Corrosion current density and duration not reported.
734,"Hansapinyo et al. (2021), A3-8",Singly reinforced. Acrylic rod used for compression hanger. Elliptical stirrup used. Stirrups insulated around tension reinforcement.,R,SS_FPB_MONO,0,80,120,550,450,28,28,0,ST,1,10,0.818,0,0,D,S,0,311.49,428.48,0,2,P,25,3,,0.707,OPC,0.7,0,Cylinder,30,IC,External stainless steel plate,300,,,3,1,N/A,11,100,0.275,175,,33.9,2.97,86.92,2.63,112.61,2,10,17.9,5,Flexural-bending (ductile),No coarse aggregate used. Only average 28-day compressive strength of cylinders reported. Corrosion current density and duration not reported.
735,"Hansapinyo et al. (2021), A3-9",Singly reinforced. Acrylic rod used for compression hanger. Elliptical stirrup used. Stirrups insulated around tension reinforcement.,R,SS_FPB_MONO,0,80,120,550,450,28,28,0,ST,1,10,0.818,0,0,D,S,0,325.77,445.12,0,2,P,25,3,,0.707,OPC,0.7,0,Cylinder,30,IC,External stainless steel plate,300,,,3,1,N/A,9,100,0.225,175,,33.4,2.92,85.64,2.63,110.95,2.1,14,17.9,6.67,Flexural-bending (ductile),No coarse aggregate used. Only average 28-day compressive strength of cylinders reported. Corrosion current density and duration not reported.
736,"Hansapinyo et al. (2021), A3-10",Singly reinforced. Acrylic rod used for compression hanger. Elliptical stirrup used. Stirrups insulated around tension reinforcement.,R,SS_FPB_MONO,0,80,120,550,450,28,28,0,ST,1,10,0.818,0,0,D,S,0,261.53,370.24,0,2,P,25,3,,0.707,OPC,0.7,0,Cylinder,30,IC,External stainless steel plate,300,,,3,1,N/A,18,100,0.45,175,,33.6,2.94,86.15,2.63,111.61,2,10.31,17.9,5.16,Flexural-bending (ductile),No coarse aggregate used. Only average 28-day compressive strength of cylinders reported. Corrosion current density and duration not reported.
737,"Hansapinyo et al. (2021), A3-11",Singly reinforced. Acrylic rod used for compression hanger. Elliptical stirrup used. Stirrups insulated around tension reinforcement.,R,SS_FPB_MONO,0,80,120,550,450,28,28,0,ST,1,10,0.818,0,0,D,S,0,232.99,336.96,0,2,P,25,3,,0.707,OPC,0.7,0,Cylinder,30,IC,External stainless steel plate,300,,,3,1,N/A,22,100,0.55,175,,33.6,2.94,86.15,2.63,111.61,0,19,17.9,#DIV/0!,Flexural-bending (ductile),No coarse aggregate used. Only average 28-day compressive strength of cylinders reported. Corrosion current density and duration not reported.
738,"Hansapinyo et al. (2021), A3-12",Singly reinforced. Acrylic rod used for compression hanger. Elliptical stirrup used. Stirrups insulated around tension reinforcement.,R,SS_FPB_MONO,0,80,120,550,450,28,28,0,ST,1,10,0.818,0,0,D,S,0,218.71,320.32,0,2,P,25,3,,0.707,OPC,0.7,0,Cylinder,30,IC,External stainless steel plate,300,,,3,1,N/A,24,100,0.6,175,,28.8,2.52,73.85,2.63,95.67,2.1,14,17.9,6.67,Flexural-bending (ductile),No coarse aggregate used. Only average 28-day compressive strength of cylinders reported. Corrosion current density and duration not reported.
739,"Hansapinyo et al. (2021), B-1",Control. Singly reinforced. Acrylic rod used for compression hanger.  Rectangular stirrup used. Stirrups insulated around tension reinforcement.,R,SS_FPB_MONO,0,80,120,550,450,28,28,0,ST,1,10,0.818,0,0,D,S,0,390,520,0,2,P,25,3,280,0.707,OPC,0.7,0,Cylinder,30,C,Control,0,0,0,0,1,N/A,0,0,0,175,,34.6,3.03,101.17,2.63,114.93,2,33,17.9,16.5,Flexural-bending (ductile),No coarse aggregate used. Only average 28-day compressive strength of cylinders reported. Corrosion current density and duration not reported.
740,"Hansapinyo et al. (2021), B-2",Control. Singly reinforced. Acrylic rod used for compression hanger.  Rectangular stirrup used. Stirrups insulated around tension reinforcement.,R,SS_FPB_MONO,0,80,120,550,450,28,28,0,ST,1,10,0.818,0,0,D,S,0,390,520,0,2,P,25,3,280,0.707,OPC,0.7,0,Cylinder,30,C,Control,0,0,0,0,1,N/A,0,0,0,175,,33.8,2.96,98.83,2.63,112.27,2,25,17.9,12.5,Flexural-bending (ductile),No coarse aggregate used. Only average 28-day compressive strength of cylinders reported. Corrosion current density and duration not reported.
741,"Hansapinyo et al. (2021), B-3",Singly reinforced. Acrylic rod used for compression hanger.  Rectangular stirrup used. Stirrups insulated around tension reinforcement.,R,SS_FPB_MONO,0,80,120,550,450,28,28,0,ST,1,10,0.818,0,0,D,S,0,304.36,420.16,0,2,P,25,3,,0.707,OPC,0.7,0,Cylinder,30,IC,External stainless steel plate,300,,,3,1,N/A,12,100,0.3,175,,32.6,2.85,95.32,2.63,108.29,2,29,15.5,14.5,Flexural-bending (ductile),No coarse aggregate used. Only average 28-day compressive strength of cylinders reported. Corrosion current density and duration not reported.
742,"Hansapinyo et al. (2021), B-4",Singly reinforced. Acrylic rod used for compression hanger.  Rectangular stirrup used. Stirrups insulated around tension reinforcement.,R,SS_FPB_MONO,0,80,120,550,450,28,28,0,ST,1,10,0.818,0,0,D,S,0,318.63,436.8,0,2,P,25,3,,0.707,OPC,0.7,0,Cylinder,30,IC,External stainless steel plate,300,,,3,1,N/A,10,100,0.25,175,,33,2.89,96.49,2.63,109.62,2,29,16.5,14.5,Flexural-bending (ductile),No coarse aggregate used. Only average 28-day compressive strength of cylinders reported. Corrosion current density and duration not reported.
743,"Hansapinyo et al. (2021), B-5",Singly reinforced. Acrylic rod used for compression hanger.  Rectangular stirrup used. Stirrups insulated around tension reinforcement.,R,SS_FPB_MONO,0,80,120,550,450,28,28,0,ST,1,10,0.818,0,0,D,S,0,290.08,403.52,0,2,P,25,3,,0.707,OPC,0.7,0,Cylinder,30,IC,External stainless steel plate,300,,,3,1,N/A,14,100,0.35,175,,35,3.06,102.34,2.63,116.26,1.9,32,17.9,16.84,Flexural-bending (ductile),No coarse aggregate used. Only average 28-day compressive strength of cylinders reported. Corrosion current density and duration not reported.
744,"Hansapinyo et al. (2021), B-6",Singly reinforced. Acrylic rod used for compression hanger.  Rectangular stirrup used. Stirrups insulated around tension reinforcement.,R,SS_FPB_MONO,0,80,120,550,450,28,28,0,ST,1,10,0.818,0,0,D,S,0,332.9,453.44,0,2,P,25,3,,0.707,OPC,0.7,0,Cylinder,30,IC,External stainless steel plate,300,,,3,1,N/A,8,100,0.2,175,,33.8,2.96,98.83,2.63,112.27,2.1,22,17.9,10.48,Flexural-bending (ductile),No coarse aggregate used. Only average 28-day compressive strength of cylinders reported. Corrosion current density and duration not reported.
745,"Hansapinyo et al. (2021), B-7",Singly reinforced. Acrylic rod used for compression hanger.  Rectangular stirrup used. Stirrups insulated around tension reinforcement.,R,SS_FPB_MONO,0,80,120,550,450,28,28,0,ST,1,10,0.818,0,0,D,S,0,318.63,436.8,0,2,P,25,3,,0.707,OPC,0.7,0,Cylinder,30,IC,External stainless steel plate,300,,,3,1,N/A,10,100,0.25,175,,31.1,2.72,90.94,2.63,103.31,1.7,20,17.9,11.76,Flexural-bending (ductile),No coarse aggregate used. Only average 28-day compressive strength of cylinders reported. Corrosion current density and duration not reported.
746,"Hansapinyo et al. (2021), B-8",Singly reinforced. Acrylic rod used for compression hanger.  Rectangular stirrup used. Stirrups insulated around tension reinforcement.,R,SS_FPB_MONO,0,80,120,550,450,28,28,0,ST,1,10,0.818,0,0,D,S,0,304.36,420.16,0,2,P,25,3,,0.707,OPC,0.7,0,Cylinder,30,IC,External stainless steel plate,300,,,3,1,N/A,12,100,0.3,175,,31.4,2.75,91.81,2.63,104.3,1.9,20,17.9,10.53,Flexural-bending (ductile),No coarse aggregate used. Only average 28-day compressive strength of cylinders reported. Corrosion current density and duration not reported.
747,"Hansapinyo et al. (2021), B-9",Singly reinforced. Acrylic rod used for compression hanger.  Rectangular stirrup used. Stirrups insulated around tension reinforcement.,R,SS_FPB_MONO,0,80,120,550,450,28,28,0,ST,1,10,0.818,0,0,D,S,0,275.81,386.88,0,2,P,25,3,,0.707,OPC,0.7,0,Cylinder,30,IC,External stainless steel plate,300,,,3,1,N/A,16,100,0.4,175,,29.9,2.62,87.43,2.63,99.32,1.7,30,17.9,17.65,Flexural-bending (ductile),No coarse aggregate used. Only average 28-day compressive strength of cylinders reported. Corrosion current density and duration not reported.
748,"Hansapinyo et al. (2021), B-10",Singly reinforced. Acrylic rod used for compression hanger.  Rectangular stirrup used. Stirrups insulated around tension reinforcement.,R,SS_FPB_MONO,0,80,120,550,450,28,28,0,ST,1,10,0.818,0,0,D,S,0,247.26,353.6,0,2,P,25,3,,0.707,OPC,0.7,0,Cylinder,30,IC,External stainless steel plate,300,,,3,1,N/A,20,100,0.5,175,,28.5,2.49,83.33,2.63,94.67,1.8,20,17.9,11.11,Flexural-bending (ductile),No coarse aggregate used. Only average 28-day compressive strength of cylinders reported. Corrosion current density and duration not reported.
749,"Hansapinyo et al. (2021), B-11",Singly reinforced. Acrylic rod used for compression hanger.  Rectangular stirrup used. Stirrups insulated around tension reinforcement.,R,SS_FPB_MONO,0,80,120,550,450,28,28,0,ST,1,10,0.818,0,0,D,S,0,247.26,353.6,0,2,P,25,3,,0.707,OPC,0.7,0,Cylinder,30,IC,External stainless steel plate,300,,,3,1,N/A,20,100,0.5,175,,27.7,2.42,80.99,2.63,92.01,1.6,20,17.9,12.5,Flexural-bending (ductile),No coarse aggregate used. Only average 28-day compressive strength of cylinders reported. Corrosion current density and duration not reported.
750,"Hansapinyo et al. (2021), B-12",Singly reinforced. Acrylic rod used for compression hanger.  Rectangular stirrup used. Stirrups insulated around tension reinforcement.,R,SS_FPB_MONO,0,80,120,550,450,28,28,0,ST,1,10,0.818,0,0,D,S,0,218.71,320.32,0,2,P,25,3,,0.707,OPC,0.7,0,Cylinder,30,IC,External stainless steel plate,300,,,3,1,N/A,24,100,0.6,175,,26,2.28,76.02,2.63,86.36,1.5,23,17.9,15.33,Flexural-bending (ductile),No coarse aggregate used. Only average 28-day compressive strength of cylinders reported. Corrosion current density and duration not reported.
751,"Hansapinyo et al. (2021), B-13",Singly reinforced. Acrylic rod used for compression hanger.  Rectangular stirrup used. Stirrups insulated around tension reinforcement.,R,SS_FPB_MONO,0,80,120,550,450,28,28,0,ST,1,10,0.818,0,0,D,S,0,275.81,386.88,0,2,P,25,3,,0.707,OPC,0.7,0,Cylinder,30,IC,External stainless steel plate,300,,,3,1,N/A,16,100,0.4,175,,32.4,2.84,94.74,2.63,107.62,2.1,25,17.9,11.9,Flexural-bending (ductile),No coarse aggregate used. Only average 28-day compressive strength of cylinders reported. Corrosion current density and duration not reported.
752,"Hansapinyo et al. (2021), B-14",Singly reinforced. Acrylic rod used for compression hanger.  Rectangular stirrup used. Stirrups insulated around tension reinforcement.,R,SS_FPB_MONO,0,80,120,550,450,28,28,0,ST,1,10,0.818,0,0,D,S,0,261.53,370.24,0,2,P,25,3,,0.707,OPC,0.7,0,Cylinder,30,IC,External stainless steel plate,300,,,3,1,N/A,18,100,0.45,175,,28.8,2.52,84.21,2.63,95.67,1.9,27,17.9,14.21,Flexural-bending (ductile),No coarse aggregate used. Only average 28-day compressive strength of cylinders reported. Corrosion current density and duration not reported.
753,"Nasser et al. (2021), 0R1",Control. Singly reinforced beam. No shear reinforcement.,R,SS_TPB_MONO,0,150,200,1800,1600,37,37,0,ST,1,14,0.513,0,0,D,S,0,584,626,0,0,N/A,0,0,0,0,OPC,0.46,14,Cube,46,C,Control,0,0,0,0,0,N/A,0,0,0,800,37.11,40,16,102.66,13.96,114.57,6.47,,5.74,,Flexural-bending (ductile),Only manufacturer characteristic steel grades provided. Ultimate displacements not reported.
754,"Nasser et al. (2021), 0R2",Control. Singly reinforced beam. No shear reinforcement.,R,SS_TPB_MONO,0,150,200,1800,1600,37,37,0,ST,1,14,0.513,0,0,D,S,0,584,626,0,0,N/A,0,0,0,0,OPC,0.46,14,Cube,51,C,Control,0,0,0,0,0,N/A,0,0,0,800,37.85,38.7,15.48,99.32,14.03,110.32,6.02,,6.29,,Flexural-bending (ductile),Only manufacturer characteristic steel grades provided. Ultimate displacements not reported.
755,"Nasser et al. (2021), 0R3",Control. Singly reinforced beam. No shear reinforcement.,R,SS_TPB_MONO,0,150,200,1800,1600,37,37,0,ST,1,14,0.513,0,0,D,S,0,584,626,0,0,N/A,0,0,0,0,OPC,0.46,14,Cube,51,C,Control,0,0,0,0,0,N/A,0,0,0,800,37.9,38.19,15.28,98.02,14.03,108.86,6.77,,5.6,,Flexural-bending (ductile),Only manufacturer characteristic steel grades provided. Ultimate displacements not reported.
756,"Nasser et al. (2021), 5R1",Singly reinforced beam. No shear reinforcement.,R,SS_TPB_MONO,0,150,200,1800,1600,37,37,0,ST,1,14,0.513,0,0,D,S,0,487.82,535.86,0,0,N/A,0,0,0,0,OPC,0.46,14,Cube,53,IC,External stainless steel plate,1500,100,55,5,1,N/A,9,200,0.315,800,29.07,35.18,14.07,90.29,14.06,100.12,4.5,,6.46,,Flexural-bending (ductile),Only manufacturer characteristic steel grades provided. Ultimate displacements not reported. NaCl included in concrete admixture by weight. Only bottom surface exposed to chloride diffusion - specimen not immersed.
757,"Nasser et al. (2021), 5R2",Singly reinforced beam. No shear reinforcement.,R,SS_TPB_MONO,0,150,200,1800,1600,37,37,0,ST,1,14,0.513,0,0,D,S,0,483.86,532.15,0,0,N/A,0,0,0,0,OPC,0.46,14,Cube,53,IC,External stainless steel plate,1500,100,55,5,1,N/A,9.37,200,0.328,800,34.8,37.05,14.82,95.09,14.06,105.44,6.6,,5.27,,Flexural-bending (ductile),Only manufacturer characteristic steel grades provided. Ultimate displacements not reported. NaCl included in concrete admixture by weight. Only bottom surface exposed to chloride diffusion - specimen not immersed.
758,"Nasser et al. (2021), 10R1",Singly reinforced beam. No shear reinforcement.,R,SS_TPB_MONO,0,150,200,1800,1600,37,37,0,ST,1,14,0.513,0,0,D,S,0,379.02,433.89,0,0,N/A,0,0,0,0,OPC,0.46,14,Cube,61,IC,External stainless steel plate,1500,100,140,5,1,N/A,19.18,200,0.671,800,28.95,31.21,12.48,80.1,14.13,88.33,5.48,,5.28,,Flexural-bending (ductile),Only manufacturer characteristic steel grades provided. Ultimate displacements not reported. NaCl included in concrete admixture by weight. Only bottom surface exposed to chloride diffusion - specimen not immersed.
759,"Nasser et al. (2021), 10R2",Singly reinforced beam. No shear reinforcement.,R,SS_TPB_MONO,0,150,200,1800,1600,37,37,0,ST,1,14,0.513,0,0,D,S,0,369.4,424.88,0,0,N/A,0,0,0,0,OPC,0.46,14,Cube,61,IC,External stainless steel plate,1500,100,140,5,1,N/A,20.08,200,0.703,800,21.3,29.97,11.99,76.92,14.13,84.82,3.38,,6.3,,Flexural-bending (ductile),Only manufacturer characteristic steel grades provided. Ultimate displacements not reported. NaCl included in concrete admixture by weight. Only bottom surface exposed to chloride diffusion - specimen not immersed.
760,"Nasser et al. (2021), 15R1",Singly reinforced beam. No shear reinforcement.,R,SS_TPB_MONO,0,150,200,1800,1600,37,37,0,ST,1,14,0.513,0,0,D,S,0,322.38,380.81,0,0,N/A,0,0,0,0,OPC,0.46,14,Cube,57.5,IC,External stainless steel plate,1500,100,180,5,1,N/A,24.48,200,0.857,800,27.55,28.67,11.47,73.58,14.1,81.32,4.77,,5.78,,Flexural-bending (ductile),Only manufacturer characteristic steel grades provided. Ultimate displacements not reported. NaCl included in concrete admixture by weight. Only bottom surface exposed to chloride diffusion - specimen not immersed.
761,"Nasser et al. (2021), 15R2",Singly reinforced beam. No shear reinforcement.,R,SS_TPB_MONO,0,150,200,1800,1600,37,37,0,ST,1,14,0.513,0,0,D,S,0,394.41,448.32,0,0,N/A,0,0,0,0,OPC,0.46,14,Cube,57.5,IC,External stainless steel plate,1500,100,180,5,1,N/A,17.74,200,0.621,800,28.05,30.42,12.17,78.07,14.1,86.28,5.1,,5.5,,Flexural-bending (ductile),Only manufacturer characteristic steel grades provided. Ultimate displacements not reported. NaCl included in concrete admixture by weight. Only bottom surface exposed to chloride diffusion - specimen not immersed.
762,"Nasser et al. (2021), 0S1",Control. Singly reinforced beam. No shear reinforcement.,R,SS_TPB_MONO,0,150,200,1800,1600,37,37,0,ST,1,14,0.513,0,0,P,S,0,220,330,0,0,N/A,0,0,0,0,OPC,0.46,14,Cube,54,C,Control,0,0,0,0,0,N/A,0,0,0,800,25.15,25.15,10.06,102.55,5.44,185.03,3.31,,7.6,,Flexural-bending (ductile),Only manufacturer characteristic steel grades provided. Ultimate displacements not reported.
763,"Nasser et al. (2021), 0S2",Control. Singly reinforced beam. No shear reinforcement.,R,SS_TPB_MONO,0,150,200,1800,1600,37,37,0,ST,1,14,0.513,0,0,P,S,0,220,330,0,0,N/A,0,0,0,0,OPC,0.46,14,Cube,54,C,Control,0,0,0,0,0,N/A,0,0,0,800,23.9,23.9,9.56,97.45,5.44,175.83,5.6,,4.27,,Flexural-bending (ductile),Only manufacturer characteristic steel grades provided. Ultimate displacements not reported.
764,"Nasser et al. (2021), 5S1",Singly reinforced beam. No shear reinforcement.,R,SS_TPB_MONO,0,150,200,1800,1600,37,37,0,ST,1,14,0.513,0,0,P,S,0,168.63,262.63,0,0,N/A,0,0,0,0,OPC,0.46,14,Cube,59,IC,External stainless steel plate,1500,100,55,5,1,N/A,12.76,200,0.447,800,19.44,20.17,8.07,82.24,5.44,148.2,4.14,,4.7,,Flexural-bending (ductile),Only manufacturer characteristic steel grades provided. Ultimate displacements not reported. NaCl included in concrete admixture by weight. Only bottom surface exposed to chloride diffusion - specimen not immersed.
765,"Nasser et al. (2021), 5S2",Singly reinforced beam. No shear reinforcement.,R,SS_TPB_MONO,0,150,200,1800,1600,37,37,0,ST,1,14,0.513,0,0,P,S,0,176.92,273.5,0,0,N/A,0,0,0,0,OPC,0.46,14,Cube,59,IC,External stainless steel plate,1500,100,55,5,1,N/A,10.7,200,0.375,800,20,20.2,8.08,82.36,5.44,148.42,3.12,,6.41,,Flexural-bending (ductile),Only manufacturer characteristic steel grades provided. Ultimate displacements not reported. NaCl included in concrete admixture by weight. Only bottom surface exposed to chloride diffusion - specimen not immersed.
766,"Nasser et al. (2021), 10S1",Singly reinforced beam. No shear reinforcement.,R,SS_TPB_MONO,0,150,200,1800,1600,37,37,0,ST,1,14,0.513,0,0,P,S,0,151.56,240.24,0,0,N/A,0,0,0,0,OPC,0.46,14,Cube,54.5,IC,External stainless steel plate,1500,100,120,5,1,N/A,17,200,0.595,800,21.65,21.65,8.66,88.28,5.44,159.26,2.62,,8.26,,Flexural-bending (ductile),Only manufacturer characteristic steel grades provided. Ultimate displacements not reported. NaCl included in concrete admixture by weight. Only bottom surface exposed to chloride diffusion - specimen not immersed.
767,"Nasser et al. (2021), 10S2",Singly reinforced beam. No shear reinforcement.,R,SS_TPB_MONO,0,150,200,1800,1600,37,37,0,ST,1,14,0.513,0,0,P,S,0,148.58,236.33,0,0,N/A,0,0,0,0,OPC,0.46,14,Cube,54.5,IC,External stainless steel plate,1500,100,120,5,1,N/A,17.74,200,0.621,800,18.18,18.35,7.34,74.82,5.44,134.98,2.9,,6.27,,Flexural-bending (ductile),Only manufacturer characteristic steel grades provided. Ultimate displacements not reported. NaCl included in concrete admixture by weight. Only bottom surface exposed to chloride diffusion - specimen not immersed.
768,"Nasser et al. (2021), 15S1",Singly reinforced beam. No shear reinforcement.,R,SS_TPB_MONO,0,150,200,1800,1600,37,37,0,ST,1,14,0.513,0,0,P,S,0,117.94,196.15,0,0,N/A,0,0,0,0,OPC,0.46,14,Cube,51.5,IC,External stainless steel plate,1500,100,175,5,1,N/A,25.35,200,0.887,800,17.45,18.79,7.52,76.62,5.43,138.34,2.27,,7.69,,Flexural-bending (ductile),Only manufacturer characteristic steel grades provided. Ultimate displacements not reported. NaCl included in concrete admixture by weight. Only bottom surface exposed to chloride diffusion - specimen not immersed.
769,"Nasser et al. (2021), 15S2",Singly reinforced beam. No shear reinforcement.,R,SS_TPB_MONO,0,150,200,1800,1600,37,37,0,ST,1,14,0.513,0,0,P,S,0,124.7,191.51,0,0,N/A,0,0,0,0,OPC,0.46,14,Cube,51.5,IC,External stainless steel plate,1500,100,175,5,1,N/A,29.44,200,1.03,800,18.79,19.44,7.78,79.27,5.43,143.13,2.39,,7.86,,Flexural-bending (ductile),Only manufacturer characteristic steel grades provided. Ultimate displacements not reported. NaCl included in concrete admixture by weight. Only bottom surface exposed to chloride diffusion - specimen not immersed.
770,"Huang et al. (2022), EB-1",Roof truss beam from 50 year old industrial building. No information on sustained service load (% ultimate) reported - assumed 30 %. No control specimen provided.,R,SS_FPB_MONO_SUST,30,240,500,6100,6000,40,40,32.5,T_C,2,25,0.818,2,10,D,S,0,299.98,474.5,0.131,2,P,150,8,,0.279,OPC,0.58,,Cylinder,24.2,N,N/A,6100,,18262,3.5,500,1:1,,250,0,1700,129.75,150.6,128.01,,141.6,90.4,10.86,42.9,11.95,3.95,Flexural-bending (ductile),No corrosion loss information provided - data not usable. No control specimen tested for reduction comparison.
771,"Huang et al. (2022), EB-2",Roof truss beam from 50 year old industrial building. No information on sustained service load (% ultimate) reported - assumed 30 %. No control specimen provided.,R,SS_FPB_MONO_SUST,30,240,500,6100,6000,40,40,32.5,T_C,2,25,0.818,2,10,D,S,0,281.15,451.91,0.131,2,P,150,8,,0.279,OPC,0.61,,Cylinder,20.7,N,N/A,6100,,18262,3.5,500,1:1,,250,0,1700,130.35,140.5,119.43,,141.6,84.34,13.25,41.25,9.84,3.11,Flexural-bending (ductile),No corrosion loss information provided - data not usable. No control specimen tested for reduction comparison.
772,"Huang et al. (2022), EB-3",Roof truss beam from 50 year old industrial building. No information on sustained service load (% ultimate) reported - assumed 30 %. No control specimen provided.,R,SS_FPB_MONO_SUST,30,240,500,6100,6000,40,40,32.5,T_C,2,25,0.818,2,10,D,S,0,300.79,501.04,0.131,2,P,150,8,,0.279,OPC,0.59,,Cylinder,22.7,N,N/A,6100,,18262,3.5,500,1:1,,250,0,1700,130.65,150.3,127.76,,141.6,90.22,11.95,42.4,10.93,3.55,Flexural-bending (ductile),No corrosion loss information provided - data not usable. No control specimen tested for reduction comparison.
773,"Huang et al. (2022), EB-4",Roof truss beam from 50 year old industrial building. No information on sustained service load (% ultimate) reported - assumed 30 %. No control specimen provided.,R,SS_FPB_MONO_SUST,30,240,500,6100,6000,40,40,32.5,T_C,2,25,0.818,2,10,D,S,0,261.32,431.49,0.131,2,P,150,8,,0.279,OPC,0.62,,Cylinder,20.1,N,N/A,6100,,18262,3.5,500,1:1,,250,0,1700,130.7,150.6,128.01,,141.6,90.4,11.2,54.15,11.67,4.83,Flexural-bending (ductile),No corrosion loss information provided - data not usable. No control specimen tested for reduction comparison.
774,"Huang et al. (2022), EB-5",Roof truss beam from 50 year old industrial building. No information on sustained service load (% ultimate) reported - assumed 30 %. No control specimen provided.,R,SS_FPB_MONO_SUST,30,240,500,6100,6000,40,40,32.5,T_C,2,25,0.818,2,10,D,S,0,289.66,468.44,0.131,2,P,150,8,,0.279,OPC,0.58,,Cylinder,23.7,N,N/A,6100,,18262,3.5,500,1:1,,250,0,1700,140.2,150.3,127.76,,141.6,90.22,13.9,33.25,10.09,2.39,Flexural-bending (ductile),No corrosion loss information provided - data not usable. No control specimen tested for reduction comparison.
775,"Huang et al. (2022), EB-6",Roof truss beam from 50 year old industrial building. No information on sustained service load (% ultimate) reported - assumed 30 %. No control specimen provided.,R,SS_FPB_MONO_SUST,30,240,500,6100,6000,40,40,32.5,T_C,2,25,0.818,2,10,D,S,0,300.79,493.74,0.131,2,P,150,8,,0.279,OPC,0.63,,Cylinder,19.7,N,N/A,6100,,18262,3.5,500,1:1,,250,0,1700,120,150.6,128.01,,141.6,90.4,12.6,47.8,9.52,3.79,Flexural-bending (ductile),No corrosion loss information provided - data not usable. No control specimen tested for reduction comparison.
776,"Nasser et al. (2022), B0-1",Control.,R,SS_FPB_MONO,0,150,200,1800,1600,35,35,34,T_C,2,14,1.026,2,12,D,S,0,584,626,0.754,2,P,100,8,,0.67,OPC,0.46,14,Cube,67.4,C,Control,0,0,0,0,0,N/A,0,0,0,500,129.7,131.2,32.8,99.51,27.69,118.45,5.4,9.2,24.01,1.7,Flexural-bending (ductile),Compressive strength at day of testing not reported.
777,"Nasser et al. (2022), B0-2",Control.,R,SS_FPB_MONO,0,150,200,1800,1600,35,35,34,T_C,2,14,1.026,2,12,D,S,0,584,626,0.754,2,P,100,8,,0.67,OPC,0.46,14,Cube,67.4,C,Control,0,0,0,0,0,N/A,0,0,0,500,129.3,132.5,33.13,100.49,27.69,119.62,7.92,16.9,16.33,2.13,Flexural-bending (ductile),Compressive strength at day of testing not reported.
778,"Nasser et al. (2022), B5-1",,R,SS_FPB_MONO,0,150,200,1800,1600,35,35,34,T_C,2,14,1.026,2,12,D,S,0,489.95,537.86,0.754,2,P,100,8,,0.67,OPC,0.46,14,Cube,67.4,IC,External stainless steel plate,1400,100,,5,1,N/A,8.8,200,0.308,500,118,121.6,30.4,92.23,27.69,109.78,7.25,18.8,16.28,2.59,Flexural-bending (ductile),Ultimate displacement not reported. Compressive strength at day of testing not reported.
779,"Nasser et al. (2022), B5-2",,R,SS_FPB_MONO,0,150,200,1800,1600,35,35,34,T_C,2,14,1.026,2,12,D,S,0,489.95,537.86,0.754,2,P,100,8,,0.67,OPC,0.46,14,Cube,67.4,IC,External stainless steel plate,1400,100,,5,1,N/A,8.8,200,0.308,500,118.9,122.1,30.53,92.61,27.69,110.23,7.45,20,15.96,2.68,Flexural-bending (ductile),Ultimate displacement not reported. Compressive strength at day of testing not reported.
780,"Nasser et al. (2022), B10-1",,R,SS_FPB_MONO,0,150,200,1800,1600,35,35,34,T_C,2,14,1.026,2,12,D,S,0,449.34,499.8,0.754,2,P,100,8,,0.67,OPC,0.46,14,Cube,67.4,IC,External stainless steel plate,1400,100,,5,1,N/A,12.6,200,0.441,500,120.4,124,31,94.05,27.69,111.95,7.05,16.8,17.08,2.38,Flexural-bending (ductile),Ultimate displacement not reported. Compressive strength at day of testing not reported.
781,"Nasser et al. (2022), B10-2",,R,SS_FPB_MONO,0,150,200,1800,1600,35,35,34,T_C,2,14,1.026,2,12,D,S,0,405.52,458.73,0.754,2,P,100,8,,0.67,OPC,0.46,14,Cube,67.4,IC,External stainless steel plate,1400,100,,5,1,N/A,16.7,200,0.585,500,110.4,119.3,29.83,90.48,27.69,107.7,6.55,17,16.85,2.6,Flexural-bending (ductile),Ultimate displacement not reported. Compressive strength at day of testing not reported.
782,"Nasser et al. (2022), B15-1",,R,SS_FPB_MONO,0,150,200,1800,1600,35,35,34,T_C,2,14,1.026,2,12,D,S,0,378.27,433.19,0.754,2,P,100,8,,0.67,OPC,0.46,14,Cube,67.4,IC,External stainless steel plate,1400,100,,5,1,N/A,19.25,200,0.674,500,107.9,115.7,28.93,87.75,27.69,104.45,6.95,16,15.53,2.3,Flexural-bending (ductile),Ultimate displacement not reported. Compressive strength at day of testing not reported.
783,"Nasser et al. (2022), B15-2",,R,SS_FPB_MONO,0,150,200,1800,1600,35,35,34,T_C,2,14,1.026,2,12,D,S,0,264.99,327.02,0.754,2,P,100,8,,0.67,OPC,0.46,14,Cube,67.4,IC,External stainless steel plate,1400,100,,5,1,N/A,29.85,200,1.045,500,75,90,22.5,68.26,27.69,81.25,4.35,16.7,17.24,3.84,Flexural-bending (ductile),Ultimate displacement not reported. Compressive strength at day of testing not reported.
784,"Tran et al. (2022), C-1","Control. Single tension layer, no stirrups.",S,SS_FPB_MONO,0,100,100,500,400,20,20,0,ST,2,10,1.571,0,0,P,S,0,240,,0,0,N/A,0,0,0,0,OPC,0.44,,Cylinder,38.6,C,Control,0,0,0,0,0,N/A,0,0,0,100,,56,2.8,100.61,2.8,100.02,,,,,Flexural-bending (ductile),Only average 28-day compressive strength reported. No force-displacement curves or displacement data provided.
785,"Tran et al. (2022), C-2","Control. Single tension layer, no stirrups.",S,SS_FPB_MONO,0,100,100,500,400,20,20,0,ST,2,10,1.571,0,0,P,S,0,240,,0,0,N/A,0,0,0,0,OPC,0.44,,Cylinder,38.6,C,Control,0,0,0,0,0,N/A,0,0,0,100,,55.32,2.77,99.39,2.8,98.81,,,,,Flexural-bending (ductile),Only average 28-day compressive strength reported. No force-displacement curves or displacement data provided.
786,"Tran et al. (2022), SP0.0-A","Single tension layer, no stirrups.",S,SS_FPB_MONO,0,100,100,500,400,20,20,0,ST,2,10,1.571,0,0,P,S,0,128.88,,0,0,N/A,0,0,0,0,OPC,0.44,,Cylinder,38.6,IC,External copper plate,500,300,30,3,100,N/A,25.3,500,0.633,100,,39.92,2,71.72,2.8,71.3,,,,,Flexural-bending (ductile),Only average 28-day compressive strength reported. No force-displacement curves or displacement data provided.
787,"Tran et al. (2022), SP0.0-B","Single tension layer, no stirrups.",S,SS_FPB_MONO,0,100,100,500,400,20,20,0,ST,2,10,1.571,0,0,P,S,0,129.32,,0,0,N/A,0,0,0,0,OPC,0.44,,Cylinder,38.6,IC,External copper plate,500,300,30,3,100,N/A,25.2,500,0.63,100,,44.2,2.21,79.41,2.8,78.95,,,,,Flexural-bending (ductile),Only average 28-day compressive strength reported. No force-displacement curves or displacement data provided.
788,"Tran et al. (2022), SP0.2-A","Single tension layer, no stirrups.",S,SS_FPB_MONO_SUST,20,100,100,500,400,20,20,0,ST,2,10,1.571,0,0,P,S,0,127.13,,0,0,N/A,0,0,0,0,OPC,0.44,,Cylinder,38.6,IC,External copper plate,500,300,30,3,100,N/A,25.7,500,0.643,100,,40.4,2.02,72.58,2.8,72.16,,,,,Flexural-bending (ductile),Only average 28-day compressive strength reported. No force-displacement curves or displacement data provided.
789,"Tran et al. (2022), SP0.2-B","Single tension layer, no stirrups.",S,SS_FPB_MONO_SUST,20,100,100,500,400,20,20,0,ST,2,10,1.571,0,0,P,S,0,127.56,,0,0,N/A,0,0,0,0,OPC,0.44,,Cylinder,38.6,IC,External copper plate,500,300,30,3,100,N/A,25.6,500,0.64,100,,37.9,1.9,68.09,2.8,67.69,,,,,Flexural-bending (ductile),Only average 28-day compressive strength reported. No force-displacement curves or displacement data provided.
790,"Tran et al. (2022), SP0.4-A","Single tension layer, no stirrups.",S,SS_FPB_MONO_SUST,40,100,100,500,400,20,20,0,ST,2,10,1.571,0,0,P,S,0,128,,0,0,N/A,0,0,0,0,OPC,0.44,,Cylinder,38.6,IC,External copper plate,500,300,30,3,100,N/A,25.5,500,0.638,100,,34.8,1.74,62.52,2.8,62.16,,,,,Flexural-bending (ductile),Only average 28-day compressive strength reported. No force-displacement curves or displacement data provided.
791,"Tran et al. (2022), SP0.4-B","Single tension layer, no stirrups.",S,SS_FPB_MONO_SUST,40,100,100,500,400,20,20,0,ST,2,10,1.571,0,0,P,S,0,123.17,,0,0,N/A,0,0,0,0,OPC,0.44,,Cylinder,38.6,IC,External copper plate,500,300,30,3,100,N/A,26.6,500,0.665,100,,33.76,1.69,60.65,2.8,60.3,,,,,Flexural-bending (ductile),Only average 28-day compressive strength reported. No force-displacement curves or displacement data provided.
792,"Tran et al. (2022), SP0.6-A","Single tension layer, no stirrups.",S,SS_FPB_MONO_SUST,60,100,100,500,400,20,20,0,ST,2,10,1.571,0,0,P,S,0,120.1,,0,0,N/A,0,0,0,0,OPC,0.44,,Cylinder,38.6,IC,External copper plate,500,300,30,3,100,N/A,27.3,500,0.683,100,,25.8,1.29,46.35,2.8,46.08,,,,,Flexural-bending (ductile),Only average 28-day compressive strength reported. No force-displacement curves or displacement data provided.
793,"Tran et al. (2022), SP0.6-B","Single tension layer, no stirrups.",S,SS_FPB_MONO_SUST,60,100,100,500,400,20,20,0,ST,2,10,1.571,0,0,P,S,0,137.56,,0,0,N/A,0,0,0,0,OPC,0.44,,Cylinder,38.6,IC,External copper plate,500,300,30,3,100,N/A,28.7,500,0.718,100,,32.4,1.62,58.21,2.8,57.87,,,,,Flexural-bending (ductile),Only average 28-day compressive strength reported. No force-displacement curves or displacement data provided.
794,"Tran et al. (2022), SP0.8-A","Single tension layer, no stirrups.",S,SS_FPB_MONO_SUST,80,100,100,500,400,20,20,0,ST,2,10,1.571,0,0,P,S,0,132.82,,0,0,N/A,0,0,0,0,OPC,0.44,,Cylinder,38.6,IC,External copper plate,500,300,30,3,100,N/A,31,500,0.775,100,,31.2,1.56,56.05,2.8,55.73,,,,,Flexural-bending (ductile),Only average 28-day compressive strength reported. No force-displacement curves or displacement data provided.
795,"Tran et al. (2022), SP0.8-B","Single tension layer, no stirrups.",S,SS_FPB_MONO_SUST,80,100,100,500,400,20,20,0,ST,2,10,1.571,0,0,P,S,0,135.71,,0,0,N/A,0,0,0,0,OPC,0.44,,Cylinder,38.6,IC,External copper plate,500,300,30,3,100,N/A,29.6,500,0.74,100,,25.4,1.27,45.63,2.8,45.37,,,,,Flexural-bending (ductile),Only average 28-day compressive strength reported. No force-displacement curves or displacement data provided.
796,"Van Nguyen et al. (2022), B1.1",Control.,R,SS_FPB_MONO,0,150,200,2100,1800,34,34,32,T_C,2,12,0.754,2,8,D,S,0,507,627.7,0.335,2,P,150,8,271.9,0.447,OPC,0.55,,Cylinder,33.2,C,Control,0,0,0,0,0,N/A,0,0,0,600,55.43,67.51,20.25,100,17.47,115.9,8.45,32.45,6.56,3.84,Flexural-bending (ductile),
797,"Van Nguyen et al. (2022), B1.2",Only tensile reinforcement corroded.,R,SS_FPB_MONO,0,150,200,2100,1800,34,34,32,T_C,2,12,0.754,2,8,D,S,0,469.7,587.33,0.335,2,P,150,8,271.9,0.447,OPC,0.55,,Cylinder,33.2,IC,External stainless steel plate,2100,1000,,3.5,100,N/A,4.02,100,0.121,600,50.28,59.21,17.76,87.71,17.47,101.65,8.37,28.03,6.01,3.35,Flexural-bending (ductile),Cathode not reported - assumed to be external stainless steel plate. Corrosion loss presented in terms of volume loss.
798,"Van Nguyen et al. (2022), B1.3",Only tensile reinforcement corroded.,R,SS_FPB_MONO,0,150,200,2100,1800,34,34,32,T_C,2,12,0.754,2,8,D,S,0,456.53,573.06,0.335,2,P,150,8,271.9,0.447,OPC,0.55,,Cylinder,37,IC,External stainless steel plate,2100,1000,,3.5,100,N/A,5.44,100,0.163,600,43.19,55.41,16.62,82.08,17.65,94.17,7.46,31.2,5.79,4.18,Flexural-bending (ductile),Cathode not reported - assumed to be external stainless steel plate. Corrosion loss presented in terms of volume loss.
799,"Van Nguyen et al. (2022), B1.4",Only tensile reinforcement corroded.,R,SS_FPB_MONO,0,150,200,2100,1800,34,34,32,T_C,2,12,0.754,2,8,D,S,0,427.77,541.93,0.335,2,P,150,8,271.9,0.447,OPC,0.55,,Cylinder,37,IC,External stainless steel plate,2100,1000,,3.5,100,N/A,8.54,100,0.256,600,41.72,52.18,15.65,77.29,17.65,88.68,7.28,25.99,5.73,3.57,Flexural-bending (ductile),Cathode not reported - assumed to be external stainless steel plate. Corrosion loss presented in terms of volume loss.
800,"Van Nguyen et al. (2022), B1.5",Tensile and compression reinforcement corroded - stirrups protected.,R,SS_FPB_MONO,0,150,200,2100,1800,34,34,32,T_C,2,12,0.754,2,8,D,S,0,480.09,598.57,0.335,2,P,150,8,271.9,0.447,OPC,0.55,,Cylinder,39.4,IC,External stainless steel plate,2100,1000,,3.5,100,N/A,2.9,100,0.087,600,42.63,49.18,14.75,72.85,17.75,83.11,7.8,19.07,5.47,2.44,Flexural-bending (ductile),Cathode not reported - assumed to be external stainless steel plate. Corrosion loss presented in terms of volume loss.
801,"Van Nguyen et al. (2022), B1.6",Tensile and compression reinforcement corroded - stirrups protected.,R,SS_FPB_MONO,0,150,200,2100,1800,34,34,32,T_C,2,12,0.754,2,8,D,S,0,463.39,580.5,0.335,2,P,150,8,271.9,0.447,OPC,0.55,,Cylinder,39.2,IC,External stainless steel plate,2100,1000,,3.5,100,N/A,4.7,100,0.141,600,35.64,43.46,13.04,64.38,17.74,73.48,6.3,21.98,5.66,3.49,Flexural-bending (ductile),Cathode not reported - assumed to be external stainless steel plate. Corrosion loss presented in terms of volume loss.
802,"Van Nguyen et al. (2022), B1.7",Tensile and compression reinforcement corroded - stirrups protected.,R,SS_FPB_MONO,0,150,200,2100,1800,34,34,32,T_C,2,12,0.754,2,8,D,S,0,426.28,540.32,0.335,2,P,150,8,271.9,0.447,OPC,0.55,,Cylinder,39.2,IC,External stainless steel plate,2100,1000,,3.5,100,N/A,8.7,100,0.261,600,40.52,46.28,13.88,68.55,17.74,78.24,8.34,27.95,4.86,3.35,Flexural-bending (ductile),Cathode not reported - assumed to be external stainless steel plate. Corrosion loss presented in terms of volume loss.
803,"Van Nguyen et al. (2022), B1.8",All reinforcement corroded.,R,SS_FPB_MONO,0,150,200,2100,1800,34,34,32,T_C,2,12,0.754,2,8,D,S,0,487.7,606.81,0.335,2,P,150,8,265.4,0.447,OPC,0.55,,Cylinder,34,IC,External stainless steel plate,2100,1000,,3.5,100,N/A,2.08,100,0.062,600,44.76,53.95,16.19,79.91,17.51,92.41,6.87,30.59,6.52,4.45,Flexural-bending (ductile),Cathode not reported - assumed to be external stainless steel plate. Corrosion loss presented in terms of volume loss.
804,"Van Nguyen et al. (2022), B1.9",All reinforcement corroded.,R,SS_FPB_MONO,0,150,200,2100,1800,34,34,32,T_C,2,12,0.754,2,8,D,S,0,470.82,588.53,0.335,2,P,150,8,253.9,0.447,OPC,0.55,,Cylinder,38.1,IC,External stainless steel plate,2100,1000,,3.5,100,N/A,3.9,100,0.117,600,40.36,52.46,15.74,77.71,17.7,88.92,7.2,35.35,5.61,4.91,Flexural-bending (ductile),Cathode not reported - assumed to be external stainless steel plate. Corrosion loss presented in terms of volume loss.
